Repository: PolyFT/textile-tga-database

# Textile TGA Database

Research database for textile thermal-response / thermogravimetric data, with LOI as a principal fire-performance label.

## Historical imported workbook snapshot (2026-09-21)

- Literature TG records: 209
- Commercial / branded / city-use textile TG records: 430
- Unified scatter-ready rows: 639
- Rows with LOI: 242
- Rows with both Tmax1 and LOI: 122
- Rows with both residue and LOI: 98

Snapshot source: `纺织品文献基准数据_持续扩展_430条TG_20260921.xlsx`.

## Data organization

`data/literature_tg.csv`  
Original literature TG record layer.

`data/commercial_tg.csv`  
Commercial/branded/city-use textile TG layer.

`data/scatter_ready.csv`

File: data/curation/archive/source_review_crosswalk_20261001_b45.json
[
  {
    "DOI": "10.3390/ma15155373",
    "source_sample_label": "UNW",
    "reviewed_sample_state": "UNW",
    "reviewed_washing_state": "0 laundering cycles",
    "historical_washing_state": "",
    "reason": "Table 2 resolves previously missing washing state; original rows retained"
  },
  {
    "DOI": "10.3390/ma15155373",
    "source_sample_label": "46_10x",
    "reviewed_sample_state": "46_10x",
    "reviewed_washing_state": "10 laundering cycles; protocol 46",
    "historical_washing_state": "",
    "reason": "Table 2 resolves previously missing washing state; original rows retained"
  },
  {
    "DOI": "10.3390/ma15155373",
    "source_sample_label": "47_10x",
    "reviewed_sample_state": "47_10x",
    "reviewed_washing_state": "10 laundering cycles; protocol 47",
    "historical_washing_state": "",
    "reason": "Table 2 resolves previously missing washing state; original rows retained"
  },
  {
    "DOI": "10.3390/ma15155373",
    "source_sample_label": "48_10x",
    "reviewed_sample_state": "48_10x",
    "reviewed_washing_state": "10 laundering cycles; protocol 48",
    "historical_washing_state": "",
    "reason": "Table 2 resolves previously missing washing state; original rows retained"
  },
  {
    "DOI": "10.3390/ma15155373",
    "source_sample_label": "49_10x",
    "reviewed_sample_state": "49_10x",
    "reviewed_washing_state": "10 laundering cycles; protocol 49",
    "historical_washing_state": "",
    "reason": "Table 2 resolves previously missing washing state; original rows retained"
  },
  {
    "DOI": "10.3390/polym12040774",
    "source_sample_label": "PET std",
    "reviewed_sample_state": "PET std",
    "reviewed_washing_state": "0 laundering cycles",
    "historical_washing_state": "",
    "reason": "As-prepared fibers; preparation wash is not durability laundering; resolve stage/route provenance without rewriting original rows"
  },
  {
    "DOI": "10.3390/polym12040774",
    "source_sample_label": "PET + 0.50% C15A",
    "reviewed_sample_state": "PET + 0.50% C15A",
    "reviewed_washing_state": "0 laundering cycles",
    "historical_washing_state": "",
    "reason": "As-prepared fibers; preparation wash is not durability laundering; resolve stage/route provenance without rewriting original rows"
  }
]

File: data/curation/archive/source_review_crosswalk_20261001_b47.json
[
  {
    "DOI": "10.1177/0734904107083553",
    "source_sample_label": "Antiblaze MCM/250",
    "reviewed_sample_state": "Antiblaze MCM/250",
    "historical_washing_state": "",
    "reviewed_washing_state": "initial unsoaked state",
    "reason": "Primary evidence identifies initial material state; historical source rows retained"
  },
  {
    "DOI": "10.1177/0734904107083553",
    "source_sample_label": "Antiblaze NH/250",
    "reviewed_sample_state": "Antiblaze NH/250",
    "historical_washing_state": "",
    "reviewed_washing_state": "initial unsoaked state",
    "reason": "Primary evidence identifies initial material state; historical source rows retained"
  },
  {
    "DOI": "10.1177/0734904107083553",
    "source_sample_label": "Antiblaze CU/250",
    "reviewed_sample_state": "Antiblaze CU/250",
    "historical_washing_state": "",
    "reviewed_washing_state": "initial unsoaked state",
    "reason": "Primary evidence identifies initial material state; historical source rows retained"
  },
  {
    "DOI": "10.1177/0734904107083553",
    "source_sample_label": "Antiblaze CU/100",
    "reviewed_sample_state": "Antiblaze CU/100",
    "historical_washing_state": "",
    "reviewed_washing_state": "initial unsoaked state",
    "reason": "Primary evidence identifies initial material state; historical source rows retained"
  },
  {
    "DOI": "10.1177/0734904107083553",
    "source_sample_label": "Fyrol 51/100",
    "reviewed_sample_state": "Fyrol 51/100",
    "historical_washing_state": "",
    "reviewed_washing_state": "initial unsoaked state",
    "reason": "Primary evidence identifies initial material state; historical source rows retained"
  },
  {
    "DOI": "10.1021/acssuschemeng.3c00028",
    "source_sample_label": "PEC21.5/Fabric-3",
    "reviewed_sample_state": "PEC21.5/Fabric-3",
    "historical_washing_state": "",
    "reviewed_washing_state": "0 durability laundering cycles",
    "reason": "Primary evidence identifies initial material state; historical source rows retained"
  },
  {
    "DOI": "10.1016/j.ejpe.2015.04.001",
    "source_sample_label": "AZ1",
    "reviewed_sample_state": "AZ1",
    "historical_washing_state": "",
    "reviewed_washing_state": "initial state before durability laundering",
    "reason": "Primary evidence identifies initial material state; historical source rows retained"
  },
  {
    "DOI": "10.1016/j.ejpe.2015.04.001",
    "source_sample_label": "AZ2",
    "reviewed_sample_state": "AZ2",
    "historical_washing_state": "",
    "reviewed_washing_state": "initial state before durability laundering",
    "reason": "Primary evidence identifies initial material state; historical source rows retained"
  },
  {
    "DOI": "10.1016/j.ejpe.2015.04.001",
    "source_sample_label": "AZ10",
    "reviewed_sample_state": "AZ10",
    "historical_washing_state": "",
    "reviewed_washing_state": "initial state before durability laundering",
    "reason": "Primary evidence identifies initial material state; historical source rows retained"
  }
]

File: data/curation/archive/source_review_crosswalk_20261001_b49.json
[
  {
    "DOI": "10.3390/polym18070819",
    "source_sample_label": "CO",
    "reviewed_sample_state": "CO",
    "historical_washing_state": "",
    "reviewed_washing_state": "0 durability laundering cycles",
    "reason": "Initial fabric after preparation rinse; separate durability laundering not assigned. Original b37/scatter inputs retained."
  },
  {
    "DOI": "10.3390/polym18070819",
    "source_sample_label": "CO_PVAmPA",
    "reviewed_sample_state": "CO_PVAmPA",
    "historical_washing_state": "",
    "reviewed_washing_state": "0 durability laundering cycles",
    "reason": "Initial fabric after preparation rinse; separate durability laundering not assigned. Original b37/scatter inputs retained."
  },
  {
    "DOI": "10.3390/polym18070819",
    "source_sample_label": "CO_ChiPA",
    "reviewed_sample_state": "CO_ChiPA",
    "historical_washing_state": "",
    "reviewed_washing_state": "0 durability laundering cycles",
    "reason": "Initial fabric after preparation rinse; separate durability laundering not assigned. Original b37/scatter inputs retained."
  },
  {
    "DOI": "10.3390/polym18070819",
    "source_sample_label": "CO/PET",
    "reviewed_sample_state": "CO/PET",
    "historical_washing_state": "",
    "reviewed_washing_state": "0 durability laundering cycles",
    "reason": "Initial fabric after preparation rinse; separate durability laundering not assigned. Original b37/scatter inputs retained."
  },
  {
    "DOI": "10.3390/polym18070819",
    "source_sample_label": "CO/PET_PVAmPA",
    "reviewed_sample_state": "CO/PET_PVAmPA",
    "historical_washing_state": "",
    "reviewed_washing_state": "0 durability laundering cycles",
    "reason": "Initial fabric after preparation rinse; separate durability laundering not assigned. Original b37/scatter inputs retained."
  },
  {
    "DOI": "10.3390/polym18070819",
    "source_sample_label": "CO/PET_ChiPA",
    "reviewed_sample_state": "CO/PET_ChiPA",
    "historical_washing_state": "",
    "reviewed_washing_state": "0 durability laundering cycles",
    "reason": "Initial fabric after preparation rinse; separate durability laundering not assigned. Original b37/scatter inputs retained."
  },
  {
    "DOI": "10.3390/polym18070819",
    "source_sample_label": "PET",
    "reviewed_sample_state": "PET",
    "historical_washing_state": "",
    "reviewed_washing_state": "0 durability laundering cycles",
    "reason": "Initial fabric after preparation rinse; separate durability laundering not assigned. Original b37/scatter inputs retained."
  },
  {
    "DOI": "10.3390/polym18070819",
    "source_sample_label": "PET_PVAmPA",
    "reviewed_sample_state": "PET_PVAmPA",
    "historical_washing_state": "",
    "reviewed_washing_state": "0 durability laundering cycles",
    "reason": "Initial fabric after preparation rinse; separate durability laundering not assigned. Original b37/scatter inputs retained."
  },
  {
    "DOI": "10.3390/polym18070819",
    "source_sample_label": "PET_ChiPA",
    "reviewed_sample_state": "PET_ChiPA",
    "historical_washing_state": "",
    "reviewed_washing_state": "0 durability laundering cycles",
    "reason": "Initial fabric after preparation rinse; separate durability laundering not assigned. Original b37/scatter inputs retained."
  }
]

File: data/curation/archive/source_review_holds_20260930_b41.json
[
  {
    "DOI": "10.1021/acsaenm.6c00308",
    "status": "TG_only_no_LOI",
    "source_url": "https://doi.org/10.1021/acsaenm.6c00308.s001",
    "location": "Main Table4; complete 12-page SI TableS2",
    "details": "Main and complete SI report VFT/cone tests but no LOI. Do not construct TG–LOI pairs. PNY N2 third peak conflicts: SI TableS2 436C versus prose432C."
  },
  {
    "DOI": "10.3390/polym18010127",
    "status": "incorrect_legacy_DOI_crosswalk",
    "source_url": "https://pmc.ncbi.nlm.nih.gov/articles/PMC12787758/",
    "location": "Article identity and Section2.3",
    "details": "This DOI is a cast polybutadiene-resin study, not PET bacterial degradation. Legacy recovery CTG0370–CTG0375 refer instead to PMC12843709 /10.3390/microorganisms14010207. Original legacy records remain unchanged; no paired promotion."
  },
  {
    "DOI": "10.3390/microorganisms14010207",
    "status": "TG_only_no_LOI",
    "source_url": "https://pmc.ncbi.nlm.nih.gov/articles/PMC12843709/",
    "location": "Article identity; methods and thermal results",
    "details": "Correct paper for six staged PET biodegradation rows. Full text concerns biodegradation and thermal analysis; no LOI measurement reported. Not a TG–LOI growth source."
  },
  {
    "DOI": "10.1039/d4mh01684j",
    "status": "hold_primary_fulltext_access",
    "source_url": "https://pubs.rsc.org/en/content/articlelanding/2025/mh/d4mh01684j",
    "location": "Publisher landing/HTML/PDF attempted2026-09-30",
    "details": "Public abstract confirms coating but cannot verify exact numerical TGA/LOI pairs, specimen state and methods. HTML and PDF access failed; no admission from historical copied numbers."
  },
  {
    "DOI": "10.3390/polym17070945",
    "sample_state": "Pure Cotton",
    "status": "hold_conflicting_LOI",
    "source_url": "https://pmc.ncbi.nlm.nih.gov/articles/PMC11991659/",
    "location": "Table3 versus Section3.3 flammability paragraph",
    "details": "Untreated LOI is17 in Table3 but19 in prose. Both values retained here; neither selected. Four treated N2 states remain unambiguous."
  },
  {
    "DOI": "10.3390/polym17070945",
    "sample_state": "All five fabric states, air TGA",
    "status": "hold_missing_air_ramp_attribution",
    "source_url": "https://pmc.ncbi.nlm.nih.gov/articles/PMC11991659/",
    "location": "Section2.4 versus Table2 air-residue column",
    "details": "10C/min is explicitly specified for nitrogen only. Air residues cannot inherit nitrogen ramp."
  },
  {
    "DOI": "10.3390/ma19020265",
    "sample_state": "All ten Table4 textile states",
    "status": "hold_conflicting_TGA_atmosphere",
    "source_url": "https://pmc.ncbi.nlm.nih.gov/articles/PMC12842728/",
    "location": "Section2.2.6 versus Figures11–16 captions",
    "details": "Method specifies synthetic air,60mL/min,10C/min; TG/DTG captions say nitrogen. Ten exact numeric sample-state pairs including3 washed states are held because atmosphere identity is unresolved. MCC Table3 peaks are not TGA peaks."
  },
  {
    "DOI": "10.3390/polym18060682",
    "sample_state": "OP10/OP10-SC/OP10-SC-Si2 after5 washes",
    "status": "hold_no_same_state_TGA",
    "source_url": "https://pmc.ncbi.nlm.nih.gov/articles/PMC13030323/",
    "location": "Table10 AfterWashing versus Table6 initial TGA",
    "details": "Post-wash LOI cannot be paired with pre-wash TGA."
  },
  {
    "DOI": "10.3390/fib6020031",
    "sample_state": "Fabric 2a pad/dry before soak",
    "LOI_pct": 31.2,
    "reason": "No numeric same-state TGA; do not substitute sample 2 FR/MLSE.",
    "status": "hold_no_same_state_TGA",
    "source_url": "https://doi.org/10.3390/fib6020031"
  },
  {
    "DOI": "10.3390/fib6020031",
    "sample_state": "Fabric 2a pad/dry after soak",
    "LOI_pct": 19.7,
    "reason": "No numeric same-state TGA; also Table 2 LOI 19.7 vs section 3.1 text 19.3 conflict; held.",
    "status": "hold_no_same_state_TGA",
    "source_url": "https://doi.org/10.3390/fib6020031"
  },
  {
    "DOI": "10.3390/fib6020031",
    "sample_state": "Fabric 2b pad/dry/cure before soak",
    "LOI_pct": 31.2,
    "reason": "No numeric same-state TGA; do not substitute sample 2 FR/MLSE.",
    "status": "hold_no_same_state_TGA",
    "source_url": "https://doi.org/10.3390/fib6020031"
  },
  {
    "DOI": "10.3390/fib6020031",
    "sample_state": "Fabric 2b pad/dry/cure after soak",
    "LOI_pct": 21.9,
    "reason": "No numeric same-state TGA; do not substitute sample 2 FR/MLSE.",
    "status": "hold_no_same_state_TGA",
    "source_url": "https://doi.org/10.3390/fib6020031"
  }
]

File: data/curation/archive/source_review_holds_20260930_b43.json
[
  {
    "DOI": "10.3390/ma11122391",
    "status": "hold_specimen_form_and_uncertain_residues",
    "affected_existing_states": [
      "PAN",
      "PVA/PAN",
      "C-PVA/PAN",
      "FR-PVA/PAN"
    ],
    "source_url": "https://pmc.ncbi.nlm.nih.gov/articles/PMC6316903/",
    "fulltext_url": "https://pmc-oa-opendata.s3.amazonaws.com/PMC6316903.1/PMC6316903.1.pdf",
    "source_location": "Sections 2.4 and 3.4; Figure 3; Table 4; PDF pp.4,7-9",
    "findings": [
      "Section 3.4 and Figure 3 identify fiber samples for TG. Section 2.4 and Table 4 identify woven fabrics for LOI. Same chemistry does not establish same physical form. Keep all four existing candidates quarantined.",
      "Section 3.4, PDF p.8, gives approximate residues: FR-PVA/PAN ca.62.5%, PVA/PAN ca.3.1%, and a second FR-PVA/PAN label with ca.5.1%. Do not convert these into exact residues or relabel 5.1% as C-PVA/PAN.",
      "PAN residue is qualitative (no residue left), not an independently tabulated exact 0. Do not promote as exact numeric evidence.",
      "PVA/PAN 152 C is explicitly a bound-water evaporation peak. It belongs in a water-removal field, not decomposition Tmax1.",
      "C-PVA/PAN prose assigns 307 C and 427 C to the second and third mass-loss stages. Existing Tmax1/Tmax2 numbering loses that source numbering; any future TG-only extraction should preserve it.",
      "Table 3 contains DSC peaks, not TG. Table 5 contains cone residues, not TG. Neither resolves the absent same-form pair.",
      "Table 4 has 10/20/30-cycle C-PVA/PAN and FR-PVA/PAN fabric LOI values, without same-wash-state fabric TG. No additional paired states."
    ],
    "condition_facts": {
      "atmosphere": "air",
      "heating_rate_C_min": 10,
      "gas_flow_mL_min": 30,
      "TG_start": "room temperature; not numerically specified",
      "TG_end_C": 800,
      "TGA_instrument": "Thermal Analysis Q600 SDT"
    },
    "initial_LOI_fabric_values_pct": {
      "PAN": 17.0,
      "PVA/PAN": 16.2,
      "C-PVA/PAN": 25.6,
      "FR-PVA/PAN": 34.3
    },
    "strict_pair_candidates_to_promote": 0,
    "new_sample_states": 0,
    "repository_changes_made": false
  },
  {
    "DOI": "10.1039/D1RA06573D",
    "status": "hold_unmatched_concentration_or_washing_state",
    "affected_states": "PNPG 150 and 180 g/L at every LOI wash level; PNPG 120 g/L after 5/10/15/20 LCs",
    "source_url": "https://pmc.ncbi.nlm.nih.gov/articles/PMC9042939/",
    "source_location": "Section 2.3; Tables 3-4, PDF p.6",
    "reason": "Conventional TG Table 3 only covers original fabric and the FR-lyocell analytical sample defined at 120 g/L. No numeric conventional TG matches the other concentration/wash states.",
    "extra_state_count_admitted": 0
  },
  {
    "DOI": "10.1177/1528083716648761",
    "scope": "PF whole TG-LOI pair",
    "status": "hold_washing_state",
    "reason": "DFRC preparation describes durability washing; Table2 TGA has no washing label, and PF lacks a direct before/after-wash numerical link.",
    "retained_raw": "Table2 stage onset374/peak405/endset437 C and char11% at750 C; Table4 LOI17.9 before and17.8 after washing",
    "needed_evidence": "Explicit original-source statement of PF TGA washing state",
    "source_location": "Methods Durable flame retardant coating; Table2 PF; Table4 PF",
    "source_url": "https://journals.sagepub.com/doi/10.1177/1528083716648761"
  },
  {
    "DOI": "10.1177/1528083716648761",
    "scope": "PD proposed state mapping",
    "status": "review_required_direct_cross_reference",
    "reason": "TGA analysis first paragraph directly links PD char20% to LOI27.6%, the before-wash Table4 value. This is stronger evidence than label-only matching; retain source ambiguity in limitations.",
    "source_location": "Results Thermal measurements/TGA analysis, first paragraph; Table2 PD; Table4 PD",
    "source_url": "https://journals.sagepub.com/doi/10.1177/1528083716648761"
  },
  {
    "DOI": "10.1177/1528083716648761",
    "scope": "All Table2 Peak columns",
    "status": "hold_core_Tmax_mapping",
    "reason": "Column heading is Peak under TGA stage groups but does not explicitly establish derivative maximum. Preserve values as source_stageN_peak_C metadata; no TmaxN populated.",
    "source_location": "Table2; Thermal gravimetric analysis methods",
    "source_url": "https://journals.sagepub.com/doi/10.1177/1528083716648761"
  },
  {
    "DOI": "10.1177/1528083716648761",
    "scope": "PB first stage and PE first stage",
    "status": "hold_decomposition_temperature_mapping",
    "reason": "PB first stage113/132/150 C is moisture/dehydration. PE126/147/165 C is coating evaporation. No Tonset or Tmax core mapping for these stages.",
    "source_location": "TGA analysis, PB and PE explanatory paragraphs",
    "source_url": "https://journals.sagepub.com/doi/10.1177/1528083716648761"
  },
  {
    "DOI": "10.1177/1528083716648761",
    "scope": "PC residue and second-stage peak",
    "status": "hold_conflicting_numeric_fields",
    "reason": "Table2 char12% and second peak415 C conflict with final TGA-analysis prose28.4% and413.6 C. Neither silently corrected nor averaged.",
    "retained_core": "Tonset274 C is the explicit first-stage Onset in Table2; prose identifies the first PC stage as decomposition.",
    "source_location": "Table2 PC; TGA analysis final paragraph",
    "source_url": "https://journals.sagepub.com/doi/10.1177/1528083716648761"
  },
  {
    "DOI": "10.1177/1528083716648761",
    "scope": "All after-washing LOI states",
    "status": "hold_no_explicit_matching_washed_TGA",
    "reason": "Table4 after-washing LOI does not establish separately measured matching post-wash TGA. Do not reuse initial TGA for additional wash states.",
    "source_location": "Table4 Before/After washing; Table2",
    "source_url": "https://journals.sagepub.com/doi/10.1177/1528083716648761"
  },
  {
    "DOI": "10.1177/1528083718798636",
    "scope": "PO1 whole TG-LOI pair",
    "status": "hold_only_numeric_TG_conflicts",
    "reason": "Thermogravimetric-analysis prose reports residue1.8%; Conclusion reports untreated residue0.5%. No exact nonconflicting core TG scalar was established.",
    "source_location": "Results Thermal analysis techniques/Thermogravimetric analysis, first paragraph; Conclusion, last paragraph",
    "source_url": "https://journals.sagepub.com/doi/10.1177/1528083718798636"
  },
  {
    "DOI": "10.1177/1528083718798636",
    "scope": "PO2-PO5 residue temperature",
    "status": "hold_fixed_temperature_mapping",
    "reason": "Exact terminal residues28.7/34.8/32.0/31.2% are explicit prose. The method endpoint is750 C, but residue sentences do not explicitly attach that temperature. Keep generic residue_pct only; residue_temp_C and R750 blank.",
    "source_location": "Thermogravimetric analysis and derivative thermogravimetric analysis methods; TGA results paragraph beginning Above570 C",
    "source_url": "https://journals.sagepub.com/doi/10.1177/1528083718798636"
  },
  {
    "DOI": "10.1177/1528083718798636",
    "scope": "Table2 thermal peaks; Table4 ash",
    "status": "exclude_wrong_measurement",
    "reason": "Table2 is DSC (glass transition, peak, fusion enthalpy), not DTG. Table4 ash mass belongs to oxygen-bomb calorimetry, not TGA. Neither is substituted for TG fields.",
    "source_location": "Differential scanning calorimeter section/Table2; Bomb calorimeter section/Table4",
    "source_url": "https://journals.sagepub.com/doi/10.1177/1528083718798636"
  },
  {
    "DOI": "10.1177/1528083720938158",
    "scope": "PP-0",
    "status": "hold_no_main_table_TGA",
    "reason": "LOI18.3±0.3 appears in Table1 but PP-0 is absent from Table3. Do not substitute control TGA for padding-only fabric.",
    "source_location": "Tables1 and3",
    "source_url": "https://journals.sagepub.com/doi/10.1177/1528083720938158"
  },
  {
    "DOI": "10.1177/1528083720938158",
    "scope": "Supplementary TablesS1/S2",
    "status": "hold_public_fulltext_retrieval_unresolved",
    "reason": "Linked DOCX returned web-tool cache miss and direct HTTP403. Search did not locate a lawful author-manuscript supplement. No supplement numeric facts inferred or admitted.",
    "source_url": "https://journals.sagepub.com/doi/suppl/10.1177/1528083720938158/suppl_file/sj-docx-1-jit-10.1177_1528083720938158.docx",
    "needed_evidence": "Lawful readable original supplement for sample series and TGA/LOI matching"
  },
  {
    "DOI": "10.1177/1528083720938158",
    "scope": "Table3 calculated char and nearby replicate counts",
    "status": "exclude_calculated_or_unmatched_metadata",
    "reason": "Only Exp. R700 retained. Calculated10.0% char excluded. Five replicates explicitly belong to vertical burning; do not transfer to LOI or TGA.",
    "source_location": "Table3 Exp./Cal. columns; Characterization",
    "source_url": "https://journals.sagepub.com/doi/10.1177/1528083720938158"
  },
  {
    "DOI": "10.1177/1528083716648761",
    "scope": "PA whole pair",
    "status": "hold_abstract_body_conflict",
    "reason": "Abstract blank char8% and LOI17.5% conflict with Table2 char2% and Table4 LOI17.8%. Exact core LOI/residue withheld; no majority/table-over-prose adjudication.",
    "source_location": "Abstract; Table2 PA; Table4 PA",
    "source_url": "https://journals.sagepub.com/doi/10.1177/1528083716648761"
  },
  {
    "DOI": "10.1177/1528083716648761",
    "scope": "PD whole pair",
    "status": "hold_precautionary_abstract_upper_endpoints",
    "reason": "Abstract treated upper char18% and LOI27.5% are unlabelled and inconsistent with main maxima PD20% and27.6%. Attribution cannot be settled by assumption. PD is precautionarily held despite direct TG/LOI washing cross-reference.",
    "source_location": "Abstract; TGA analysis first paragraph; Table2 PD; Table4 PD",
    "source_url": "https://journals.sagepub.com/doi/10.1177/1528083716648761"
  },
  {
    "DOI": "10.1177/1528083720938158",
    "scope": "Control PP fabric whole pair",
    "status": "hold_abstract_LOI_conflict",
    "reason": "Abstract18.1% conflicts with Table1/body18.2%; no different state or statistic establishes two valid numbers. LOI core fields withheld; source values retained in metadata.",
    "source_location": "Abstract; Table1 Control; Flammability text",
    "source_url": "https://journals.sagepub.com/doi/10.1177/1528083720938158"
  }
]

File: data/curation/archive/source_review_holds_20260930_b44.json
[
  {
    "sample_state": "Cotton",
    "hold": "Table2 numerical TG326°C/11% available, but own measured LOI not established: prose states normally ungraftedcottonLOI18 with citation24. Do not use generic/literature LOI as own control."
  },
  {
    "sample_state": "EB/PDC10,20,30%",
    "hold": "No matching exact TG numeric values; use neither35%TG nor curve guesses."
  },
  {
    "DOI": "10.1038/s41598-024-71071-5",
    "sample_state": "Mercerized cotton",
    "hold": "No separate mercerized-only control group in Figure 8. Do not borrow pure cotton LOI18."
  },
  {
    "DOI": "10.1038/s41598-024-71071-5",
    "sample_state": "S20/S20M all washes",
    "hold": "Exact LOI labels exist but no matching TG Table2/3 states."
  },
  {
    "DOI": "10.1038/s41598-024-71071-5",
    "sample_state": "20/30 washes for all formulations; washed pure control",
    "hold": "LOI labels present; no same-wash-state TG numeric rows."
  },
  {
    "DOI": "10.13543/j.bhxbzr.2016.02.004",
    "state": "DOPO-GMA-PA66",
    "reason": "39.0%/39.3% condensation descriptor inconsistent across optimal-reaction prose/Table1/Table2. Separate numeric hold draft; independent adjudication required.",
    "locator": "p.23 optimized-series statement + reaction time;Table1p.24;Table2p.25",
    "source_url": "https://journal.buct.edu.cn/CN/PDF/10.13543/j.bhxbzr.2016.02.004"
  },
  {
    "DOI": "10.33263/briac123.36473663",
    "state": "all grafted wool states",
    "reason": "TGA uses GY7.9%; LOI uses GY6% and8.1%; no exact formulation match. Control only extracted.",
    "locator": "Section3.9p.3658/Table6p.3659 versusTable7p.3660",
    "source_url": "https://biointerfaceresearch.com/wp-content/uploads/2021/08/20695837123.36473663.pdf"
  },
  {
    "DOI": "10.1039/c7ra13228j",
    "state": "PA6/FRPA6 fabrics",
    "reason": "Table3 exact TGA is in Section3.1 resin properties;Table8 fabric LOI must not be paired with resin TG. Fiber thermal section only DSC.",
    "locator": "Sections3.1.2/3.2.1;Tables3,6,8",
    "source_url": "https://pmc.ncbi.nlm.nih.gov/articles/PMC9078688/"
  },
  {
    "DOI": "10.3390/polym12051078",
    "state": "PVA/CD/HDI fiber series",
    "reason": "TGA expressly5mg fiber powder, versus textile-fiber LOI. Powder/fiber form mismatch under task criteria.",
    "locator": "Section2.4;Table2;TableS2",
    "source_url": "https://pmc.ncbi.nlm.nih.gov/articles/PMC7284589/"
  },
  {
    "DOI": "10.3390/ma13214826",
    "state": "PAN F1-F5",
    "reason": "LOI is cast PAN films;thermal tabulation isDSC, notTGA. Not a textileTG-LOIpair.",
    "locator": "Characterization;Table4",
    "source_url": "https://pmc.ncbi.nlm.nih.gov/articles/PMC7663686/"
  },
  {
    "DOI": "10.1016/j.heliyon.2025.e42400",
    "state": "JanusPET series",
    "reason": "Accessible primary fulltext reports LOI but noTGA experiment/exactTG values.",
    "locator": "Methods;Table3",
    "source_url": "https://pmc.ncbi.nlm.nih.gov/articles/PMC11848076/"
  },
  {
    "DOI": "10.3390/nano8110875",
    "state": "PL/CAB-PL",
    "reason": "ExactLOI Table1 but TG curves/prose qualitative/ranges without exact endpoint residue/onset table. No graphical guesses.",
    "locator": "Section3.5/Figure5;Table1",
    "source_url": "https://pmc.ncbi.nlm.nih.gov/articles/PMC6267167/"
  },
  {
    "DOI": "10.1016/j.reactfunctpolym.2018.11.006",
    "state": "HPPHBTCA wool",
    "reason": "Ghent institutional fulltext is explicitly UGent-only;public abstract alone insufficient.",
    "locator": "Downloads access label",
    "source_url": "https://biblio.ugent.be/publication/8580866"
  }
]

File: data/curation/archive/source_review_holds_20260930_b46.json
[
  {
    "states": "All seven treated states after soaking",
    "hold": "No same after-soaking TG numeric data. Never pair after-soaking LOI with initial TG."
  },
  {
    "states": "15% APS + H3PO4 only",
    "hold": "Formulation in Table1 but no exact same-state Table2 TG+LOI row."
  },
  {
    "field": "LOI_uncertainty",
    "hold": "OCR says reproducible within +1 vol.%; verify original glyph before deciding symmetric uncertainty."
  },
  {
    "sample_ids": [
      "E20260930-B45-4045848-02",
      "E20260930-B45-4045848-04",
      "E20260930-B45-4045848-05"
    ],
    "hold": "Table 2 initial LOIs 34, 38, and 40 conflict with the unqualified p.34 statement that all formulations have LOI above 40. No assumption of typo or rounding and no silent preference for Table 2.",
    "disposition_source": "Independent reviewer provisional hold"
  },
  {
    "sample_ids": [
      "E20260930-B45-4045848-07"
    ],
    "hold": "Table 2 MGHP + melamine initial LOI 42 conflicts with abstract pp.27–28 and discussion/conclusion p.36 grouping guanidine with or without melamine at 30–40.",
    "disposition_source": "Independent reviewer provisional hold"
  },
  {
    "sample_ids": [
      "E20260930-B45-4045848-03"
    ],
    "hold": "Table 2 DGHP + APS initial LOI 60 conflicts with p.32 guanidine + APS statement above 60 and p.36 conclusion above 60.",
    "disposition_source": "Independent reviewer provisional hold"
  },
  {
    "sample_label": "COT/M-GLY",
    "TG_add_on_pct_as_printed": "14",
    "unassigned_LOI_pct_for_generic_label": 18,
    "paired_rows_created": 0,
    "reason": "TG Table3 is 14% PAA, but LOI18 is reported only for generic COT/PAAs. This article also tests PAA-only 7% in HFST Table4, 16% in cone Table6, and references 30% in VFST context. LOI concentration is not specified; do not assign generic LOI18 to TG14% by label alone.",
    "evidence_locations": [
      "main Table3 p.11",
      "main Fig.11 p.10",
      "main sections2.4 p.5 and3.8 p.11",
      "main section3.9.2/Table5 p.13",
      "main Tables4/6 pp.11/13",
      "official supplement S1 inventory and S8-S9 captions"
    ],
    "resolution_needed": "Source-specific clarification identifying the actual LOI concentration and, for MMT/PAA, resolving Table3 versus Fig.11 composition; no author contact authorized or attempted.",
    "TG_conditions_only": [
      {
        "atmosphere": "N2",
        "T10_C": 247,
        "Tmax1_C": 310,
        "later_peak_temperatures_C": [],
        "R800_pct": 23
      },
      {
        "atmosphere": "air",
        "T10_C": 256,
        "Tmax1_C": 304,
        "later_peak_temperatures_C": [
          433,
          481
        ],
        "R800_pct": 0
      }
    ],
    "supplement_outcome": "No LOI table, numeric result, or concentration crosswalk. TableS1 is tensile strength only. FiguresS8/S9 are VFST at2+11%/2+8%."
  },
  {
    "sample_label": "COT/M-ARG",
    "TG_add_on_pct_as_printed": "14",
    "unassigned_LOI_pct_for_generic_label": 18,
    "paired_rows_created": 0,
    "reason": "TG Table3 is 14% PAA, but LOI18 is reported only for generic COT/PAAs. This article also tests PAA-only 7% in HFST Table4, 16% in cone Table6, and references 30% in VFST context. LOI concentration is not specified; do not assign generic LOI18 to TG14% by label alone.",
    "evidence_locations": [
      "main Table3 p.11",
      "main Fig.11 p.10",
      "main sections2.4 p.5 and3.8 p.11",
      "main section3.9.2/Table5 p.13",
      "main Tables4/6 pp.11/13",
      "official supplement S1 inventory and S8-S9 captions"
    ],
    "resolution_needed": "Source-specific clarification identifying the actual LOI concentration and, for MMT/PAA, resolving Table3 versus Fig.11 composition; no author contact authorized or attempted.",
    "TG_conditions_only": [
      {
        "atmosphere": "N2",
        "T10_C": 269,
        "Tmax1_C": 324,
        "later_peak_temperatures_C": [],
        "R800_pct": 23
      },
      {
        "atmosphere": "air",
        "T10_C": 266,
        "Tmax1_C": 305,
        "later_peak_temperatures_C": [
          434,
          473
        ],
        "R800_pct": 1
      }
    ],
    "supplement_outcome": "No LOI table, numeric result, or concentration crosswalk. TableS1 is tensile strength only. FiguresS8/S9 are VFST at2+11%/2+8%."
  },
  {
    "sample_label": "COT/M-GLU",
    "TG_add_on_pct_as_printed": "14",
    "unassigned_LOI_pct_for_generic_label": 18,
    "paired_rows_created": 0,
    "reason": "TG Table3 is 14% PAA, but LOI18 is reported only for generic COT/PAAs. This article also tests PAA-only 7% in HFST Table4, 16% in cone Table6, and references 30% in VFST context. LOI concentration is not specified; do not assign generic LOI18 to TG14% by label alone.",
    "evidence_locations": [
      "main Table3 p.11",
      "main Fig.11 p.10",
      "main sections2.4 p.5 and3.8 p.11",
      "main section3.9.2/Table5 p.13",
      "main Tables4/6 pp.11/13",
      "official supplement S1 inventory and S8-S9 captions"
    ],
    "resolution_needed": "Source-specific clarification identifying the actual LOI concentration and, for MMT/PAA, resolving Table3 versus Fig.11 composition; no author contact authorized or attempted.",
    "TG_conditions_only": [
      {
        "atmosphere": "N2",
        "T10_C": 262,
        "Tmax1_C": 309,
        "later_peak_temperatures_C": [],
        "R800_pct": 23
      },
      {
        "atmosphere": "air",
        "T10_C": 274,
        "Tmax1_C": 308,
        "later_peak_temperatures_C": [
          446,
          508
        ],
        "R800_pct": 1
      }
    ],
    "supplement_outcome": "No LOI table, numeric result, or concentration crosswalk. TableS1 is tensile strength only. FiguresS8/S9 are VFST at2+11%/2+8%."
  },
  {
    "sample_label": "COT/MMT/M-GLY",
    "TG_add_on_pct_as_printed": "2 + 12",
    "unassigned_LOI_pct_for_generic_label": 22.0,
    "paired_rows_created": 0,
    "reason": "Table3 reports 2% MMT + 12% PAA; section3.8 explicitly describes replacing 2% of a 14% PAA layer. Fig.11 instead says 2+14%, matching methods generic coding. LOI paragraph omits add-on and follows VFST 2+14%,2+11%,2+8% tests. No defensible same-concentration crosswalk.",
    "evidence_locations": [
      "main Table3 p.11",
      "main Fig.11 p.10",
      "main sections2.4 p.5 and3.8 p.11",
      "main section3.9.2/Table5 p.13",
      "main Tables4/6 pp.11/13",
      "official supplement S1 inventory and S8-S9 captions"
    ],
    "resolution_needed": "Source-specific clarification identifying the actual LOI concentration and, for MMT/PAA, resolving Table3 versus Fig.11 composition; no author contact authorized or attempted.",
    "TG_conditions_only": [
      {
        "atmosphere": "N2",
        "T10_C": 267,
        "Tmax1_C": 314,
        "later_peak_temperatures_C": [],
        "R800_pct": 27
      },
      {
        "atmosphere": "air",
        "T10_C": 268,
        "Tmax1_C": 311,
        "later_peak_temperatures_C": [
          446
        ],
        "R800_pct": 2
      }
    ],
    "supplement_outcome": "No LOI table, numeric result, or concentration crosswalk. TableS1 is tensile strength only. FiguresS8/S9 are VFST at2+11%/2+8%."
  },
  {
    "sample_label": "COT/MMT/M-ARG",
    "TG_add_on_pct_as_printed": "2 + 12",
    "unassigned_LOI_pct_for_generic_label": 23.5,
    "paired_rows_created": 0,
    "reason": "Table3 reports 2% MMT + 12% PAA; section3.8 explicitly describes replacing 2% of a 14% PAA layer. Fig.11 instead says 2+14%, matching methods generic coding. LOI paragraph omits add-on and follows VFST 2+14%,2+11%,2+8% tests. No defensible same-concentration crosswalk.",
    "evidence_locations": [
      "main Table3 p.11",
      "main Fig.11 p.10",
      "main sections2.4 p.5 and3.8 p.11",
      "main section3.9.2/Table5 p.13",
      "main Tables4/6 pp.11/13",
      "official supplement S1 inventory and S8-S9 captions"
    ],
    "resolution_needed": "Source-specific clarification identifying the actual LOI concentration and, for MMT/PAA, resolving Table3 versus Fig.11 composition; no author contact authorized or attempted.",
    "TG_conditions_only": [
      {
        "atmosphere": "N2",
        "T10_C": 266,
        "Tmax1_C": 276,
        "later_peak_temperatures_C": [],
        "R800_pct": 29
      },
      {
        "atmosphere": "air",
        "T10_C": 266,
        "Tmax1_C": 276,
        "later_peak_temperatures_C": [
          466
        ],
        "R800_pct": 2
      }
    ],
    "supplement_outcome": "No LOI table, numeric result, or concentration crosswalk. TableS1 is tensile strength only. FiguresS8/S9 are VFST at2+11%/2+8%."
  },
  {
    "sample_label": "COT/MMT/M-GLU",
    "TG_add_on_pct_as_printed": "2 + 12",
    "unassigned_LOI_pct_for_generic_label": 25.0,
    "paired_rows_created": 0,
    "reason": "Table3 reports 2% MMT + 12% PAA; section3.8 explicitly describes replacing 2% of a 14% PAA layer. Fig.11 instead says 2+14%, matching methods generic coding. LOI paragraph omits add-on and follows VFST 2+14%,2+11%,2+8% tests. No defensible same-concentration crosswalk.",
    "evidence_locations": [
      "main Table3 p.11",
      "main Fig.11 p.10",
      "main sections2.4 p.5 and3.8 p.11",
      "main section3.9.2/Table5 p.13",
      "main Tables4/6 pp.11/13",
      "official supplement S1 inventory and S8-S9 captions"
    ],
    "resolution_needed": "Source-specific clarification identifying the actual LOI concentration and, for MMT/PAA, resolving Table3 versus Fig.11 composition; no author contact authorized or attempted.",
    "TG_conditions_only": [
      {
        "atmosphere": "N2",
        "T10_C": 254,
        "Tmax1_C": 345,
        "later_peak_temperatures_C": [],
        "R800_pct": 28
      },
      {
        "atmosphere": "air",
        "T10_C": 256,
        "Tmax1_C": 309,
        "later_peak_temperatures_C": [
          440,
          492
        ],
        "R800_pct": 2
      }
    ],
    "supplement_outcome": "No LOI table, numeric result, or concentration crosswalk. TableS1 is tensile strength only. FiguresS8/S9 are VFST at2+11%/2+8%."
  }
]

File: data/curation/archive/source_review_holds_20260930_b48.json
[
  {
    "DOI": "10.32474/LTTFD.2023.05.000213",
    "hold_scope": "Tendset_T95",
    "reason": "Source defines Tendset as95wt% mass loss; coated source Tendset338.5C conflicts with42.03% char at700C. Both source Tendset values withheld from clean draft; other unambiguous TG fields retained.",
    "source_values": {
      "COT_Tendset_C": 356.93,
      "coated_Tendset_C": 338.5
    },
    "source_url": "https://lupinepublishers.com/fashion-technology-textile-engineering/pdf/LTTFD.MS.ID.000213.pdf"
  },
  {
    "DOI": "10.1039/D0RA10060A",
    "hold_scope": "all_pairs",
    "reason": "Numeric TG Table1 and explicit20C/min/N2 method found. LOI method mentioned, but no numeric LOI result found in accessible original fulltext; no pair staged.",
    "source_url": "https://pubs.rsc.org/en/content/articlehtml/2021/ra/d0ra10060a"
  },
  {
    "DOI": "10.14504/ajr.1.6.3",
    "hold_scope": "non-scCO2 12wt%",
    "reason": "TableI LOI26 conflicts with p.22 sentence saying non-scCO2 add-on9wt% and greater LOI27 and higher. Exact char38 but entire pair held.",
    "source_url": "https://doi.org/10.14504/ajr.1.6.3"
  },
  {
    "DOI": "10.14504/ajr.1.6.3",
    "hold_scope": "non-scCO2 16wt%,15%W;scCO2 ~1%W",
    "reason": "16wt% and15%W exact TG annotation unavailable; narrative ranges not point values. scCO2~1%W exact TG22 and302/LOI22 but original loading11-16% spans multiple source states, so exact prewash branch unproven; no pooled inference.",
    "source_url": "https://doi.org/10.14504/ajr.1.6.3"
  },
  {
    "DOI": "10.14504/ajr.1.6.3",
    "hold_scope": "control_onset",
    "reason": "Thermal Behavior gives331C then333C; clean onset omitted, char15 retained.",
    "source_url": "https://doi.org/10.14504/ajr.1.6.3"
  },
  {
    "DOI": "10.4236/msa.2014.511079",
    "hold_scope": "all8 numeric pairs",
    "reason": "Original PDF and HTML have exact printed Figure 2 onset/residue labels and Table 3 LOI. N2 is explicit, but no TG ramp is stated anywhere in the full text. Referenced TG-FTIR methods alone are not proof of the standalone TG ramp. Control LOI also conflicts: 20.9% in Table 3 versus 18% in abstract. Residue is normalized to weight at 100 C.",
    "source_url": "https://doi.org/10.4236/msa.2014.511079"
  },
  {
    "DOI": "10.1177/1558925020920887",
    "hold_scope": "all potential pairs",
    "reason": "Method specifies nitrogen TGA, but TGA results explicitly discuss oxygen atmosphere and compare nitrogen without identifying numerical branches. TSDBC 4 wt% onset is 280 versus 294 C; DBDBC 4 wt% is 280 versus 288 C. LOI test oxygen concentrations are not distinct formulations; DBDBC is summarized as a 22-24% interval. Atmosphere and state interpretation remain held.",
    "source_url": "https://doi.org/10.1177/1558925020920887"
  },
  {
    "DOI": "10.1021/acsomega.5c00281",
    "hold_scope": "screened primary TGFTIR route",
    "reason": "Section 2.9 treated-fabric TG-FTIR method says nitrogen at 20 C/min, while Section 3.8 says air. Separate hydrogel/salt TGA cannot be paired with coated-fabric LOI. No rows staged.",
    "source_url": "https://doi.org/10.1021/acsomega.5c00281"
  },
  {
    "DOI": "10.1021/acs.chas.4c00050",
    "hold_scope": "S1 and S6 LOI pairing; S2 residue at 450/500 C",
    "reason": "S1 Table 2 LOI18.1 vs18 prose. S6 Table 2/6 and abstract LOI29.5 vs26 in Section3.1 and27 in Conclusions. S2 Table4 R450=8 vs prose R500=8; R400=15 retained. Formal correction 10.1021/acs.chas.5c00030 resolves endpoint323→600 C only.",
    "source_url": "https://pubs.acs.org/doi/10.1021/acs.chas.4c00050",
    "correction_url": "https://pmc.ncbi.nlm.nih.gov/articles/PMC11938338/"
  },
  {
    "DOI": "10.1021/acs.chas.4c00050",
    "hold_scope": "S5 entire TG-LOI pair",
    "reason": "Table 2 LOI 27.5% exceeds the conclusion endpoint of 27% for the explicitly listed S3/S4/S5/S6 series. A rounded summary is possible but unresolved; no rounding or typo correction is inferred. S5 has been removed from the accepted draft and retained only as a held source record.",
    "source_values": {
      "sample_state": "S5",
      "washing_state": "as_prepared_before_durability_washing",
      "LOI_Table_2_pct": 27.5,
      "conclusion_series_LOI_endpoint_pct": 27,
      "R400_pct": 39,
      "R450_pct": 34,
      "add_on_pct": 4.1,
      "treatment_concentration_reported": "300% concentrated GCS extract (source wording)",
      "atmosphere": "N2",
      "heating_rate_C_min": 10,
      "TG_end_C_corrected": 600
    },
    "TG_locator": "Table 4, journal p. 62, weight remaining at 400 C and 450 C",
    "LOI_locator": "Table 2, journal p. 59; Conclusions",
    "source_url": "https://pubs.acs.org/doi/10.1021/acs.chas.4c00050",
    "correction_url": "https://pmc.ncbi.nlm.nih.gov/articles/PMC11938338/",
    "removed_draft_extraction_id": "B47-CELL-GCS-S5"
  },
  {
    "DOI": "10.11648/j.ijmsa.20200904.11",
    "source_url": "https://pdfs.semanticscholar.org/487d/7dfe03a6c0610ca6b7c0d983a199df4966da.pdf?skipShowableCheck=true",
    "holds": [
      {
        "scope": "PDC treatment-bath concentrations",
        "source_values": {
          "Section 2.2": "1.5 wt% urea-DAP",
          "Table 1 and Section 3.1": "10% urea and 10% DAP"
        },
        "decision": "Omit numeric bath concentration for all PDC specimens; preserve same-label mapping."
      },
      {
        "scope": "SC process temperature and pressure",
        "source_values": {
          "Section 2.3": "90 C, 1800-2000 psi",
          "Section 3.1": "60 C, 1500 psi"
        },
        "decision": "Omit process temperature and pressure. Do not change the TGA N2 atmosphere to CO2."
      },
      {
        "scope": "PDC-2 and SC-2 add-on",
        "source_values": {
          "PDC-2": "6.3% in Tables 1-3 versus 6.5% in Section 3.4 paragraph",
          "SC-2": "18.7% in Tables 1-3 versus 19.7% in Section 3.2 paragraph"
        },
        "decision": "Omit clean numeric add-on for these specimens. No typo correction. Same labels still link TG and LOI tables."
      },
      {
        "scope": "PDC-1 onset",
        "source_values": {
          "Table 1": "287.7 C",
          "Section 3.2": "The sentence linking add-on range 6.1-9.5% reports onset range 288.2-278.9 C"
        },
        "decision": "Conservative omission of PDC-1 onset; exact R600=26.9% retained."
      }
    ],
    "same_state_assessment": "Pairing retained by original table labels, consistent table add-ons, process branches and direct cross-reference. No alias is inferred from values. Preparation uncertainty is captured separately; it does not identify a distinct competing set of TG or LOI sample states."
  },
  {
    "DOI": "10.1039/c7ra13228j",
    "status": "hold_resin_TG_fabric_LOI_mismatch",
    "reason": "Section3.1 thermal analysis belongs to PA6/FRPA6 resin; Section3.2 fibers have DSC only. FabricLOI cannot be paired with resinTG. Original sourcePDF reviewed.",
    "source_url": "https://pubs.rsc.org/en/content/articlehtml/2018/ra/c7ra13228j"
  },
  {
    "DOI": "10.3390/ma15144791",
    "status": "LOI_and_MCC_only",
    "reason": "Reactive printing paper Table5 temperatures/residues are microscalecombustioncalorimetry, notTG. No promotion.",
    "source_url": "https://www.mdpi.com/1996-1944/15/14/4791"
  },
  {
    "DOI": "10.1016/j.polymdegradstab.2009.03.017",
    "status": "no_exact_same_state_TG_numbers",
    "reason": "Author manuscript Table1 residues are after LOI flame test and Table2Tmax is PCFCheat-release. Section3.4.1TG only gives approximate/rangedtemperatures and qualitativeR500. Gasreleasepeaktemperatures are notDTG. No exactTGpair admitted.",
    "source_url": "https://www.researchgate.net/publication/229343958_Thermal_decomposition_and_burning_behavior_of_cellulose_treated_with_ethyl_ester_phosphoramidates_Effect_of_alkyl_substituent_on_nitrogen_atom"
  },
  {
    "DOI": "10.1177/1528083718813527",
    "status": "hold_conflicting_LOI_assignment",
    "sample_state": "CSY-3",
    "reason": "Abstract assigns initial27.6 and30-wash27.1 to50:50PET:FRVF; Table2assigns28.6/28.1toCSY-3(50:50)and27.6/27.1toCSY-2(55:45). No table-priority or inferred typo correction.",
    "source_url": "https://journals.sagepub.com/doi/10.1177/1528083718813527",
    "reviewer": "independent-parent-source-QA"
  },
  {
    "DOI": "10.1016/j.arabjc.2023.105497",
    "hold_scope": "MRPs treated and durability-washed silk",
    "source_url": "https://doi.org/10.1016/j.arabjc.2023.105497",
    "reason": "Initial Table S1 LOI 27 conflicts with main-text over 27. Ten-wash Table S1 LOI 25.9 conflicts with main-text over 26. No treated pair admitted; only untreated LOI 24.4 is unambiguous. Washed states also lack matched thermal tables."
  }
]
