Repository: PolyFT/textile-tga-database

# Textile TGA Database

Research database for textile thermal-response / thermogravimetric data, with LOI as a principal fire-performance label.

## Historical imported workbook snapshot (2026-09-21)

- Literature TG records: 209
- Commercial / branded / city-use textile TG records: 430
- Unified scatter-ready rows: 639
- Rows with LOI: 242
- Rows with both Tmax1 and LOI: 122
- Rows with both residue and LOI: 98

Snapshot source: `纺织品文献基准数据_持续扩展_430条TG_20260921.xlsx`.

## Data organization

`data/literature_tg.csv`  
Original literature TG record layer.

`data/commercial_tg.csv`  
Commercial/branded/city-use textile TG layer.

`data/scatter_ready.csv`

File: data/curation/archive/source_review_holds_20260930_b50.json
[
  {
    "DOI": "10.1007/s12221-020-9965-x",
    "hold_scope": "CUD-9 bath urea mass",
    "reason": "Experimental p2247 reports13.4g; Table1 p2248 reports13.3g. No quantitative bath formulation imported.",
    "source_url": "https://www.researchgate.net/publication/346514378_Flame_Resistant_Cotton_Fabric_Containing_Casein_and_Inorganic_Materials_Using_an_Environmentally-Friendly_Microwave_Assisted_Technique"
  },
  {
    "DOI": "10.1007/s12221-020-9965-x",
    "hold_scope": "CUD-11 add-on and second onset only",
    "reason": "Tables1-3 show11.6% but Flame Retardant Properties p2249 mentions11.7%. Table2 second onset268.7C conflicts with repeated Thermal Properties range upper limit268.5C. Both fields omitted without changing exact R600/LOI pairing.",
    "source_url": "https://www.researchgate.net/publication/346514378_Flame_Resistant_Cotton_Fabric_Containing_Casein_and_Inorganic_Materials_Using_an_Environmentally-Friendly_Microwave_Assisted_Technique"
  },
  {
    "DOI": "10.1007/s12221-020-9965-x",
    "hold_scope": "Untreated control entire pair; possible cross-paper reuse",
    "reason": "Control Table2 Tonset330.7C/R60013.9% and Table3 LOI18 exactly match the control in10.11648/j.ijmsa.20200904.11, same authors, cotton Style423/258g/m2 and same TG conditions. Both papers describe their own control but do not establish independent replication; excluded from admission/count increment pending clarification.",
    "values": {
      "Tonset_C": 330.7,
      "R600_pct": 13.9,
      "LOI_pct": 18
    },
    "related_DOI": "10.11648/j.ijmsa.20200904.11",
    "source_url": "https://www.researchgate.net/publication/346514378_Flame_Resistant_Cotton_Fabric_Containing_Casein_and_Inorganic_Materials_Using_an_Environmentally-Friendly_Microwave_Assisted_Technique"
  },
  {
    "DOI": "10.1016/j.aiepr.2024.03.001",
    "sample_state": "PTCO/PPOA",
    "hold_scope": "add_on_pct only",
    "reason": "Section 2.2.2 and Table 3 state 25.4 wt%, while Section 3.4 states 25.2 wt%. Add-on omitted from both atmosphere rows; no typo or rounding correction inferred.",
    "source_values": {
      "Section_2_2_2_and_Table_3": 25.4,
      "Section_3_4": 25.2
    },
    "pair_mapping_assessment": "Same unique source formulation label in all three tables; no competing concentration series. This isolated add-on conflict does not change the supported TG/LOI label pairing.",
    "source_url": "https://www.sciencedirect.com/science/article/pii/S2542504824000113"
  },
  {
    "DOI": "10.1016/j.aiepr.2024.03.001",
    "hold_scope": "TG-FTIR values excluded from conventional TG rows",
    "reason": "Section 2.3.9 uses STA 6000 and N2 flow 50 mL/min, whereas Section 2.3.5 conventional TG uses TGA5500 and 25 mL/min. Section 3.6 POU values 300 and 422 C belong to the coupled analysis and are not replacements for Table 1 peaks.",
    "source_values": {
      "TG_FTIR_POU_reported_peak_C": [
        300,
        422
      ]
    },
    "source_url": "https://www.sciencedirect.com/science/article/pii/S2542504824000113"
  },
  {
    "DOI": "10.1016/j.aiepr.2024.03.001",
    "hold_scope": "Non-target CCT TTI/THR interpretation",
    "reason": "Section 3.5 says PPOA TTI and THR are unchanged from PTCO, while Table 4 gives PTCO 26 s/5.5 MJ m-2 and PPOA 27 s/5.4 MJ m-2. No CCT metrics are extracted into TG/LOI fields; this does not conflict with Tables 1-3.",
    "source_url": "https://www.sciencedirect.com/science/article/pii/S2542504824000113"
  },
  {
    "DOI": "10.1177/1528083717750885",
    "hold_scope": "All potential TG-LOI pairs",
    "hold_reason": "No numeric LOI in accessible primary fulltext. Horizontal burn metrics and burn residue cannot substitute for LOI or thermogravimetric residue. No same-state TG-LOI pair is supported.",
    "source_url": "https://journals.sagepub.com/doi/pdf/10.1177/1528083717750885?download=true",
    "method_locator": "p. 972",
    "TG_locator": "Table 1, p. 978",
    "flame_result_locators": "Table 2, p. 979; Table 3, p. 983",
    "qualified_pair_count": 0,
    "reopen_condition": "New primary same-state LOI evidence with explicit source/formulation/wash crosswalk."
  },
  {
    "DOI": "10.1007/s12221-017-6686-x",
    "hold_scope": "All potential TG-LOI pairs",
    "reason": "Current-study TG heating rate unverified: recovered TGA and SEM paragraph reports N2 and 20-600 C but delegates details to reference 38. In addition, exact Table 3 LOI cells and complete TG numeric specimen mapping were not recovered. Partial indexed primary text is not a completed pair review.",
    "source_url": "https://www.researchgate.net/publication/316650273_The_comparison_of_phosphorus-nitrogen_and_sulfur-phosphorus-nitrogen_on_the_anti-flammability_and_thermal_degradation_of_cotton_fabrics",
    "TG_locator": "TGA and SEM",
    "LOI_locator": "Table 3",
    "LOI_table_url": "https://www.researchgate.net/figure/LOI-results-ASTM-D2863-09-for-the-control-and-treated-fabrics_tbl1_316650273",
    "accepted_states": 0,
    "new_state_count_claimed": false,
    "fulltext_pixel_reviewed": false
  },
  {
    "DOI": "10.1021/ie404089t",
    "hold_scope": "Four PET/PET-cotton states; original full text unavailable",
    "reason": "Original ACS abstract reports LOI21-to26 for PET but no full thermal method. ResearchGate is request-only; Politecnico repository has no file; University of Milan manuscript is restricted. Review tables are secondary evidence and are not a substitute for original conditions and specimen mapping. No admission.",
    "source_urls": [
      "https://pubs.acs.org/doi/abs/10.1021/ie404089t",
      "https://iris.polito.it/handle/11583/2530689",
      "https://air.unimi.it/handle/2434/464372",
      "https://www.researchgate.net/publication/263957074_Flame_Retardancy_of_Polyester_and_Polyester-Cotton_Blends_Treated_with_Caseins"
    ],
    "qualified_pair_count": 0
  },
  {
    "DOI": "10.1177/15280837221150203",
    "hold_scope": "Control and SLS-treated PET whole pairs",
    "reason": "TG characterization method p5 reports N2/10Cmin, but Figure6 caption p11 explicitly says air. Atmosphere is unresolved. Control R500 is18.5% in p10 prose versus18% in Table2/p11 prose. Treated R500 is almost40% versus39%, not an exact consistent value. Table2 treated mass retained90% at160C versusT10=180C is also inconsistent. No exact-condition admission. Washed LOI24 and dry-cleanedLOI27 lack matched TG.",
    "source_url": "https://journals.sagepub.com/doi/pdf/10.1177/15280837221150203",
    "qualified_pair_count": 0,
    "review_scope": "Complete17page publisher PDF text inspected. Pixel request failed, no visual review claimed."
  }
]

File: data/curation/archive/source_review_holds_20260930_b52.json
[
  {
    "DOI": "10.1016/j.cej.2025.165778",
    "hold_scope": "TD second admission",
    "related_DOI": "10.1016/j.polymdegradstab.2026.112025",
    "reason": "The complete nitrogen TG row repeats PO Table2. PO TD remains the sole counted canonical state. CEJ TD exact LOI is not recovered and must not be borrowed from PO.",
    "shared_experiment_group": "TD_nitrogen_TG_CEJ165778_PDS112025",
    "source_url": "https://doi.org/10.1016/j.cej.2025.165778"
  },
  {
    "DOI": "10.1016/j.cej.2025.165778",
    "hold_scope": "Cotton nitrogen T5 only",
    "reason": "Table2 reports322C while Section3.3.1 states324C. Both are withheld; unambiguous other TG metrics and measured Section3.2 LOI18.6 support the canonical pair.",
    "source_url": "https://doi.org/10.1016/j.cej.2025.165778"
  },
  {
    "DOI": "10.1016/j.polymdegradstab.2026.112025",
    "hold_scope": "Second Cotton control-state admission",
    "related_DOI": "10.1016/j.cej.2025.165778",
    "reason": "CEJ Cotton is the sole canonical counted control using its explicit measured LOI18.6 and Table2 TG. The repeated PO nitrogen TG row and introductory LOI must not create another pair. TG reuse alone does not establish LOI reuse.",
    "shared_experiment_group": "Cotton_nitrogen_TG_CEJ165778_PDS112025",
    "source_url": "https://doi.org/10.1016/j.cej.2025.165778"
  },
  {
    "DOI": "10.1016/j.cej.2025.165778",
    "hold_scope": "DD/T, lower DD loading, TRI/DPTS and TEOS mixtures",
    "reason": "DD/T exact LOI is not recovered from plotted Figure1e. Lower DD LOI27.9 at aP2.4g/m2 lacks matched selected-sample TG. TRI/DPTS maximumLOI23.3 lacks recovered S8 TG. TEOS/TD-TEOS SI tables and exact LOIs remain unavailable. No graph estimates or source-label substitutions.",
    "source_url": "https://doi.org/10.1016/j.cej.2025.165778"
  },
  {
    "DOI": "10.1016/j.cej.2025.165778",
    "hold_scope": "Normalized bath concentration/add-on and calculated silica-free residues",
    "reason": "Recipe mass/volume and declared concentration are unresolved. Table1 nominal concentration is source-native metadata only. Add-on equation uses treated mass denominator; reported values are not normalized to generic add_on_pct. Air TD18.8 andDD/T8.8 are silica-subtracted calculations, not measured char yields.",
    "source_url": "https://doi.org/10.1016/j.cej.2025.165778"
  },
  {
    "DOI": "10.1007/s10570-022-05033-3",
    "hold_scope": "Other coating/loadings/control and durability pairs",
    "reason": "DOPO-AmdPTES27%-series LOI is only around28 in prose. Figure5 has unlabeled points, not exact printed values. Initial35%-loading LOI28.5 and10-wash27.2 cannot use approximately27%-loading initialTG. Cotton control lacks an exact printed numericLOI recovered from text.",
    "source_url": "https://doi.org/10.1007/s10570-022-05033-3"
  },
  {
    "DOI": "10.1007/s10570-022-05033-3",
    "hold_scope": "Wash standard metadata",
    "reason": "Methods and Figure6 say ISO105-C08 while durability prose says ISO105-C06; no durability method selected, and no washed pair admitted.",
    "source_url": "https://doi.org/10.1007/s10570-022-05033-3"
  },
  {
    "DOI": "10.1021/acsapm.2c01257",
    "hold_scope": "All nylon/cotton pairs; missing original main text",
    "reason": "Official22-page SI inspected. TableS1 residues are MCC, not TGA. Exact temperatures in FigureS19 discussion describe evolved-gas spectra/stages, not identified conventional TG maxima. SI reports TGA N2/0.3Kpersec separately from TG-FTIR N2/20Kmin. Original main TG metrics, specimen/add-on and LOI/wash mapping remain unavailable. No pair admitted.",
    "source_url": "https://pubs.acs.org/doi/10.1021/acsapm.2c01257",
    "supplement_url": "https://ndownloader.figshare.com/files/38081385",
    "evidence_locations": "SI S14 TableS1 and comparison prose; S19-S21/FigureS19; publisher abstract",
    "SI_sha256": "ded12e45f8180fde33586d462efe8098a5b3e6e536b67435629a4ffd9c7e9c79",
    "qualified_pair_count": 0
  }
]

File: data/curation/archive/source_review_holds_20260930_b57.json
[
  {
    "DOI": "10.11648/j.ijmsa.20170606.11",
    "sample": "control",
    "reason": "Own exact measured LOI not supplied: only generic untreated range 17-19%. R600 Table 2 is 2.3%, whereas prose says 85% loss close to 600 C. No admission."
  },
  {
    "DOI": "10.11648/j.ijmsa.20170606.11",
    "field": "LOI standard edition",
    "reason": "Abstract/introduction cite ASTM D2863-09; methods section 2.5.3 says D2863-13. Unresolved edition retained, no correction."
  },
  {
    "DOI": "10.11648/j.ijmsa.20170606.11",
    "condition": "air",
    "reason": "Introduction mentions air and nitrogen, but actual thermal method and numerical Table 2 specify nitrogen only. No second atmosphere created."
  }
]

File: data/curation/archive/source_review_holds_20260930_b59.json
[
  {
    "DOI": "10.1016/j.nxmate.2024.100143",
    "sample": "Cotton/UiO-66/1St-PZS",
    "reason": "No exact own LOI recovered. Main references Table S4 for LOI but actual official Table S4 contains cone data; Figure 4 has no printed LOI number."
  },
  {
    "DOI": "10.1016/j.nxmate.2024.100143",
    "condition": "all air TG",
    "reason": "Official Table S3 provides air values but main conventional TG method states nitrogen only. No explicitly attributable air heating rate recovered; no N2 ramp transfer."
  },
  {
    "DOI": "10.1016/j.nxmate.2024.100143",
    "field": "Cotton/UiO-66 T5_C",
    "reason": "Table S2 T5 299.7 exceeds control 299.1, contradicting main assertion that all modified T5 values are lower than control. Withheld without inferred correction."
  },
  {
    "DOI": "10.1016/j.nxmate.2024.100143",
    "field": "PZS treatment bath concentration",
    "reason": "Main 0.1 g PZS in 10 mL gives 10 mg/mL, while Table S1 reports PZS 3.0 mg/mL. Quantitative recipe withheld; exact treatment labels are preserved."
  },
  {
    "DOI": "10.1016/j.nxmate.2024.100143",
    "field": "Rmax and percentage residue improvement",
    "reason": "SI Rmax unit %/C conflicts with figure %/min; air control -2.40 vs prose -3.7 and 2St -1.18 vs -1.17. Claimed 200.1% residue increase does not match exact 8.28 and 25.34. Derived percentage and Rmax excluded."
  },
  {
    "DOI": "10.1016/j.nxmate.2024.100143",
    "sample": "post-laundering 2St-PZS",
    "reason": "LOI 24.1 has no matched washed TG. Figure 4 photograph says 10 LCs while caption and prose say 20; wash count held."
  },
  {
    "DOI": "10.2115/fiber.28.9_359",
    "sample": "Carbon Fiber and Glass",
    "reason": "Table 4 gives no numeric LOI. Nonflammability is not converted to 100% or an inferred numerical value."
  },
  {
    "DOI": "10.2115/fiber.28.9_359",
    "field": "Kanekalon composition",
    "reason": "English abstract describes PVC/PVA, whereas Japanese discussion p 366 states PVC/PAN. Trade label retained; no normalized blend composition inferred."
  },
  {
    "DOI": "10.2115/fiber.28.9_359",
    "field": "TG geometry and sample-specific fabric construction",
    "reason": "Common commercial sample identity is supported by inventory and exact table labels. TG specimen preparation is not reported. Table 4 says woven or knitted fabrics, 150-200 g/m2, without mapping each construction/weight. Assay metadata retained separately; no identical geometry claim."
  },
  {
    "DOI": "10.2115/fiber.28.9_359",
    "field": "thermal stage intervals and flash/ignition data",
    "reason": "Table 3 stage temperature intervals and weight losses are not DTG maxima/onsets. Tables 1/2 flash/ignition and Figure 4 DTA are separate tests and are not admitted as TG metrics."
  }
]

File: data/curation/archive/source_review_holds_20260930_b67.json
[
  {
    "DOI": "10.1080/15440478.2025.2526095",
    "sample": "OBC",
    "reason": "R8004.59 repeats related plant source control, but LOI19 differs from20; no presumed independent measurement."
  },
  {
    "DOI": "10.1080/15440478.2025.2526095",
    "sample": "cowhide leather",
    "reason": "LOI30 and final residue29.05 are reported; held for independent measurement provenance and textile material scope review."
  },
  {
    "DOI": "10.1080/15440478.2025.2526095",
    "sample": "dose series and washed samples",
    "reason": "Mechanical optimization and color-fastness data lack matched own TG and LOI; no inferred pairs."
  },
  {
    "DOI": "10.2478/pjct-2014-0039",
    "sample": "4% SMSN",
    "reason": "TG stage onset prose exists but exact own LOI only in inaccessible Table1 image; not inferred."
  },
  {
    "DOI": "10.2478/pjct-2014-0039",
    "sample": "2%,6% SMSN and soap-washed8%",
    "reason": "No matched own exact TG metric in accessible original text; washedLOI30 cannot borrow initial residue."
  },
  {
    "DOI": "10.2478/pjct-2014-0039",
    "sample": "pure SMSN and thermal stage boundaries",
    "reason": "Additive-only TG has no textile LOI; DSC peaks and stage limits are not DTG Tmax or percentage-loss temperatures."
  }
]

File: data/curation/archive/source_review_holds_20260930_b69.json
[
  {
    "DOI": "10.11648/j.ijmsa.20190805.12",
    "sample": "MCC Table2",
    "reason": "Heat-release peak temperatures are not TG/DTG metrics and excluded."
  },
  {
    "DOI": "10.11648/j.ijmsa.20190805.12",
    "sample": "unmeasured wash variants and alternative layer counts",
    "reason": "All treated states are20 bilayers and initial; no other same-state numeric TG-LOI variants identified."
  },
  {
    "DOI": "10.11648/j.ijmsa.20190805.12",
    "sample": "TGA-FTIR gas flow and uncertainty labels",
    "reason": "Flow60mL/min belongs to separate TG-FTIR setup; not inherited. LOI plus/minus retained without inventing SD/SE."
  },
  {
    "DOI": "10.15925/j.cnki.issn1005-3360.2024.05.013",
    "sample": "Table1 Tmax field",
    "reason": "Source calls maximum decomposition temperature without explicit maximum mass-loss-rate definition; omitted from normalized DTG Tmax."
  },
  {
    "DOI": "10.15925/j.cnki.issn1005-3360.2024.05.013",
    "sample": "control pretreatment, blend ratio and coating pickup",
    "reason": "Not explicitly resolved; retain unknown metadata without importing related-source values."
  },
  {
    "DOI": "10.15925/j.cnki.issn1005-3360.2024.05.013",
    "sample": "introductory approximate24% LOI",
    "reason": "Cited generic background, not own NC measurement; own Table2 LOI19.6 retained."
  },
  {
    "DOI": "10.1016/j.tca.2011.03.012",
    "sample": "Table8 Tmax for all five states",
    "reason": "Maximum temperature of degradation is not explicitly derivative maximum; TG and DTA figures both cited. Retained in proof only; do not populate DTG Tmax."
  },
  {
    "DOI": "10.1016/j.tca.2011.03.012",
    "sample": "Five-cycle washed fabrics and all other Table1 formulations",
    "reason": "Table3 reports burn-char yields; no exact matched postwash TG/LOI or paired numerical TG for other formulations. Do not promote these states."
  },
  {
    "DOI": "10.1016/j.tca.2011.03.012",
    "sample": "Original PDF pixels and complete binary fulltext",
    "reason": "Public indexed original text reviewed; direct bytes unavailable502. Parent QA must decide text-only admissibility; no pixel claim."
  },
  {
    "DOI": "10.1016/j.tca.2011.03.012",
    "sample": "Control-specific scouring and sample pan preparation",
    "reason": "Global Section2.3 applies scouring to cotton samples; no separate control-specific preparation, cutting or grinding reported. Preserve this limitation."
  }
]

File: data/curation/archive/source_review_holds_20260930_b70.json
[
  {
    "DOI": "10.1021/acsaenm.3c00570",
    "sample": "Neat cotton",
    "reason": "Main LOI near18 is approximate; exact Figure4 number unavailable. SI gives exact TGA but no eligible exact LOI pairing."
  },
  {
    "DOI": "10.1021/acsaenm.3c00570",
    "sample": "6.5%PAH/8%PSP+1%APB and+2%APB",
    "reason": "Both have exact SI TableS3 TGA underN2/air but numeric mainFigure4LOI labels not accessed. No graph estimate."
  },
  {
    "DOI": "10.1021/acsaenm.3c00570",
    "sample": "Manually conditioned5%APB state",
    "reason": "SI TableS2 LOI33.6+/-0.1 exact, but no matched conventional TGA. MCC char36.9 and heat-release peak338.4 are not TGA."
  },
  {
    "DOI": "10.1021/acsaenm.3c00570",
    "sample": "TableS3 residue temperature",
    "reason": "Generic residue table heading; method scan endpoint705C not imposed as residue temperature. Retain generic terminal residue."
  },
  {
    "DOI": "10.1021/acsaenm.3c00570",
    "sample": "Main figures/full PDF access",
    "reason": "Main cached original HTML available; directACS403 and cloud browserCloudflare verification loop after one reload. No challenge attempted or access settings changed. Full officialSI preserved and reviewed."
  },
  {
    "DOI": "10.48130/emst-0025-0024",
    "sample": "LPU@COT;LPU/DCD@COT;SiO2-LPU/DCD@COT",
    "reason": "Printed prose on page 10 assigns 31.9%, 34.3%, 31.9%, and 34.3% to LPU@COT and says LPU/DCD@COT and SiO2-LPU/DCD@COT attain 26.7%. This garbled text conflicts with Table 5. All three named states are held; no correction is inferred.",
    "held_exact_table_facts": [
      {
        "sample": "LPU@COT",
        "table5_LOI": 26.7,
        "Tonset_C": 251.67,
        "terminal_residue_pct": 37.29
      },
      {
        "sample": "LPU/DCD@COT",
        "table5_LOI": 31.9,
        "Tonset_C": 264.33,
        "terminal_residue_pct": 39.2
      },
      {
        "sample": "SiO2-LPU/DCD@COT",
        "table5_LOI": 34.3,
        "Tonset_C": 278.5,
        "terminal_residue_pct": 53.37
      }
    ]
  },
  {
    "DOI": "10.48130/emst-0025-0024",
    "sample": "MixedLPU/DCD second immersionduration",
    "reason": "Page 3 prose specifies 15 min, whereas Figure 5 specifies 60 C for 30 min. Do not choose one or transfer this operation to comparator preparations."
  },
  {
    "DOI": "10.48130/emst-0025-0024",
    "sample": "Treated-state specimenrecipe completeness",
    "reason": "Individual comparator bath concentrations and dwell times are not separately specified. Unique sample labels identify the states, but cotton pretreatment is also unspecified. Preserve these unknowns."
  },
  {
    "DOI": "10.48130/emst-0025-0024",
    "sample": "Residual assessmenttemperature",
    "reason": "Among retained states, only control residue is explicitly specified at 700 C. Other Table 3 residues remain generic; scan endpoint 700 C is not silently used as assessment temperature."
  },
  {
    "DOI": "10.48130/emst-0025-0024",
    "sample": "Unrelated source terminology errors",
    "reason": "The page 3 hardness sentence mentions Arg/APP while the detailed recipe and sample inventory use LPU/DCD. The page 4 particle instrument sentence mentions KH570 without a KH570 state. Figure 17/18 descriptions and TG/CCT metric names are mixed. No extraneous chemistry or assay metrics are imported."
  },
  {
    "DOI": "10.48130/emst-0025-0024",
    "sample": "LOI uncertainty andonsetdefinition",
    "reason": "Means are based on multiple specimens, but +/-0.1 is not explicitly defined as SD or SE and exact n is absent. Tonset threshold is unspecified. No T5, T10, or SD is inferred."
  },
  {
    "DOI": "10.1039/d5ra00402k",
    "status": "held_missing_TG_atmosphere",
    "reason": "Original main XML retrieved; heating rate10 C/min and exact treated LOI/TG exist, but no explicit TG atmosphere found in method or thermal discussion. Review official SI for atmosphere before any admission. 5FR2-4 residues only pooled26-30 range, cannot assign individual values."
  },
  {
    "DOI": "10.3390/polym15051183",
    "status": "held_source_state_mapping",
    "reason": "Table2 TG concerns bulk PA66/Di-PE composites. Table8 own knitted fabric LOI23.1/28.6 differs from bulk23.5/29.3; no explicit same post-spinning fabric TG. Supplement list contains photos/comparison table, not fiber TG. Do not pair bulk TG with textile LOI."
  },
  {
    "DOI": "10.1177/1528083716639064",
    "status": "held_source_state_mapping",
    "reason": "FRPVF3 ownLOI29 and approximate47% residue over450-650 C plus approximate150 C primary onset exist; material preparation includes MAOSS treatment while later prose differentiates modified fibers, so assay treatment-state bridge needs scrutiny. No draft admitted; other LOI states lack exact ownTG."
  },
  {
    "DOI": "10.1016/j.dt.2026.06.009",
    "status": "held_missing_original_fulltext",
    "reason": "Publisher metadata/abstract confirm three textile substrates and initial/washed LOI claims. Original fulltext fetch403; ResearchGate no fulltext. Secondary news numbers not admitted. Need original TG tables/methods/sample crosswalk."
  },
  {
    "DOI": "10.11889/j.1000-3436.2022-0133",
    "status": "held_original_source_review",
    "reason": "Original full PDF and pp5-6 pixels show incompatible LOI mapping for DA500g/L,MBA40g/L: section2.5 reports26.1, section2.6 reportsinitial27.2, Figure7 trend differs again. Table2 exactTG has only500g/L and control; other formulation TG unavailable. Generic intro cottonLOI~18 is not own measurement. All pairs held."
  },
  {
    "DOI": "10.19886/j.cnki.dhdz.2024.0382",
    "status": "held_original_source_review",
    "reason": "Original full PDF available. Six exact Table1 LOI states, but Table1 has no TG values and Figure10 is unlabelled curves. Abstract assigns6% specimen33% residue800C, yet plotted six-series residues lack exact numeric labels and appear inconsistent with that point; main thermal prose gives pooledminimum31% and minimumTmax280 without unique crosswalk. Held until numerical source/sample bridge resolved."
  },
  {
    "DOI": "10.19670/j.cnki.dlgydxxb.2024.0109",
    "status": "held_original_source_review",
    "reason": "Original full PDF available. LOI graft-time series and control/one grafted TG curve exist, but standaloneTG atmosphere/ramp absent in methods and current fulltext search. Nitrogen reported in synthesis cannot establish TG atmosphere. Graft-time pairing also needs explicit thermal specimen bridge. No paired admission."
  }
]

File: data/curation/archive/source_review_holds_20261001_b100.json
[
  {
    "DOI": "10.13801/j.cnki.fhclxb.20151013.005",
    "source": "ramie_multilayer2016",
    "held_evidence": [
      {
        "scope": "MCC residue and MCC peak temperature",
        "reason": "Table 3 residues 31\u00b11, 35\u00b10 and 44\u00b11 wt% and heat-release peak temperatures 318\u00b12, 297\u00b11 and 315\u00b12 \u00b0C are from MCC, not TG."
      },
      {
        "scope": "Unreported preparation and assay details",
        "reason": "Exact ply count, TG plate thickness/through-thickness selection, deposition dwell and rinse counts, LOI replication and conditioning remain unreported in this original; no transfer from unrelated standards or earlier papers."
      },
      {
        "scope": "Related earlier/future ramie/BZ controls",
        "related_dois": [
          "10.1021/ie504070t",
          "10.3969/j.issn.1003-9015.2014.12.26.03",
          "10.1002/pc.24617",
          "10.1016/j.compscitech.2015.07.013"
        ],
        "reason": "Family relationship requires an observation-level unfilled-control reuse check on any later import. Exact native control aliases and repeated paired values are not established from complete originals here; no whole-source exclusion or invented alias."
      },
      {
        "scope": "Ramie/BZ and MARamie/BZ Table 2 R600",
        "source_values_pct": {
          "Ramie/BZ": 4,
          "MARamie/BZ": 7
        },
        "reason": "Terminal traces in Figure 1 visibly fall below the Table 2 values; canonical R600 blank. Preserve source-native values with no curve estimate or substitute. T5, DTG maxima and measured LOI remain independently tabulated."
      }
    ]
  },
  {
    "DOI": "10.13801/j.cnki.fhclxb.20251013.004",
    "source": "aramid_siloxane2026",
    "held_evidence": [
      {
        "DOI": "10.13801/j.cnki.fhclxb.20251013.004",
        "source_sample_label": "40%",
        "scope": "R1000 only",
        "source_Table1_R1000_pct": "10.43",
        "source_abstract_R1000_pct": "56.8",
        "reason": "Abstract explicitly assigns 56.8% to residue at 1000 \u00b0C; thermal Table 1 and section 2.2 give 10.43%; Table 2 gives 56.80% cone residue. No correction by inference.",
        "remaining_eligible_metrics": [
          "T5_C",
          "Tmax1_C",
          "LOI_pct"
        ]
      },
      {
        "DOI": "10.13801/j.cnki.fhclxb.20251013.004",
        "source_sample_label": "EP",
        "scope": "state",
        "reason": "No own TG and LOI pair for the unmodified epoxy comparator."
      },
      {
        "DOI": "10.13801/j.cnki.fhclxb.20251013.004",
        "source_sample_label": "all",
        "scope": "TG-IR",
        "reason": "Separate TG-IR atmosphere is unreported and no TG-IR gas signal is substituted for Table 1 TG."
      },
      {
        "DOI": "10.1016/j.polymdegradstab.2025.111448",
        "source_sample_label": "",
        "scope": "future aramid control reuse assessment",
        "reason": "Related same-team paper includes Kevlar composites. Complete original and exact aramid labels/paired observations were not recovered; future aramid control pairs require comparison to this source 0%/P/E state. No wildcard or source-wide duplicate exclusion is asserted. Other distinct materials are not excluded."
      }
    ]
  },
  {
    "DOI": "10.5764/TCF.2011.23.3.155",
    "source": "aramid_uv2011",
    "held_evidence": {
      "source": "aramid_uv2011",
      "holds": [
        "All raw T98/T75/T60",
        "Char assessment temperature",
        "Exact Table 4 graft yield/dye identity/concentration/UV dose",
        "All other optimization and durability states"
      ]
    }
  },
  {
    "DOI": "10.1002/app.37713",
    "source": "jute_soy2013",
    "held_evidence": [
      {
        "DOI": "10.1002/app.37713",
        "source_sample_label": "S/J/G40",
        "reason": "No corresponding exact TG row; do not interpolate from composition, LOI/residue regression or neighboring treatment."
      },
      {
        "DOI": "10.1002/app.37713",
        "source_sample_label": "S/J/G60",
        "reason": "No corresponding exact TG row; do not interpolate from composition, LOI/residue regression or neighboring treatment."
      },
      {
        "DOI": "10.1002/app.37713",
        "source_sample_label": "S/J/G50/M3",
        "reason": "No corresponding exact TG row; do not interpolate from composition, LOI/residue regression or neighboring treatment."
      },
      {
        "DOI": "10.1002/app.37713",
        "source_sample_label": "all",
        "scope": "temperature metrics and uncertainty",
        "reason": "Table II weight-loss columns have unresolved alignment; initial decomposition criterion and maximum-pyrolysis rate definition unspecified. Table III parenthetical glyph and statistical meaning unresolved without pixels. Source-native values retained; canonical residue and central LOI unaffected."
      },
      {
        "DOI": "10.1002/app.37713",
        "source_sample_label": "Soy Flour; Jute",
        "scope": "form",
        "reason": "Precursor-only TG cannot be paired to laminate LOI."
      },
      {
        "DOI": "10.1021/ie400609t",
        "source_sample_label": "",
        "scope": "future control reuse assessment",
        "reason": "Same-team cellulose-whisker/soy/jute follow-on original main not recovered. Exact control label and pair equivalence unresolved; distinct whisker treatments not excluded."
      },
      {
        "DOI": "10.1177/0021998315580831",
        "source_sample_label": "",
        "scope": "future control reuse assessment",
        "reason": "Same-team ZnO/soy/jute follow-on original preview only. Exact control label and pair equivalence unresolved; distinct ZnO treatments not excluded."
      }
    ]
  },
  {
    "DOI": "10.5764/TCF.2013.25.4.292",
    "source": "recycled_aramid2013",
    "held_evidence": {
      "source": "recycled_aramid2013",
      "holds": [
        "Control approximate residue",
        "All Tf/DTA temperatures",
        "Other graph-only LOIs/TG",
        "Durability laundering phosphorus-only"
      ]
    }
  },
  {
    "DOI": "10.4995/jarte.2022.16710",
    "title": "Flammability analysis of military fabrics",
    "original_url": "https://riunet.upv.es/server/api/core/bitstreams/a63b257e-ac55-4e96-ac15-014c4d89fb2c/content",
    "publication_type": "journal_article",
    "status": "held_no_own_TG_LOI_pair",
    "review_scope": "Original institutional 9-page PDF retrieved; own methods, numerical tables and conclusions inspected. No figure-pixel interpretation required for this assay gate.",
    "reason": "The original experiment measures cone-calorimeter heat release, smoke, ignition and mass loss under ISO 5660. Neither an own thermogravimetric experiment nor a measured limiting oxygen index is established. Cone oxygen consumption is not LOI.",
    "source_document_sha256": "e43c583677afbb0f3b0e757b9cff8feded2813472cc38d16da25af80d72024c0",
    "admitted_states": 0,
    "reviewed_at": "2026-10-01",
    "review_disposition": "unadmitted_source_screen"
  },
  {
    "DOI": "10.7216/1300759920222912603",
    "title": "Production and Dispersion of Plasma Functionalized Carbon Nanotubes in PAN Fiber Spinning Solution with Different Surfactants",
    "original_url": "https://dergipark.org.tr/tr/download/article-file/2517439",
    "publication_type": "journal_article",
    "status": "held_no_own_TG",
    "review_scope": "Original official 11-page PDF indexed text; preparation, characterization, own Tables 1\u20135, discussion and conclusions inspected. No PDF-byte or pixel claim.",
    "reason": "Own Table 4 measures LOI 18.2 for PAN, 0.2% PF-CNT and 1.0% PF-CNT + SDS spun fibers, but no own TG assay or scalar is reported. CNT growth temperature and thermal properties of cited materials cannot replace fiber TG.",
    "admitted_states": 0,
    "reviewed_at": "2026-10-01",
    "review_disposition": "unadmitted_source_screen"
  },
  {
    "DOI": "10.1080/15440478.2026.2717898",
    "title": "Effect of Multiwalled Carbon Nanotubes and Ammonium Polyphosphate on the Thermal Degradation and Flame-Retardant Behavior of Carbon/Hemp Hybrid Composites",
    "original_url": "https://www.tandfonline.com/doi/full/10.1080/15440478.2026.2717898",
    "publication_type": "journal_article",
    "status": "source_screen_held",
    "review_scope": "Indexed original preparation, own TG/LOI methods, thermal and LOI results prose and conclusions recovered. Tables 1 and 3 and original Figure 4 pixels unavailable; direct publisher page returns 403.",
    "reason": "Eighteen source formulations and seven explicit LOIs are identified; five have an explicit prose TG scalar. Admission is held because the formulation and thermal tables remain unread and methods describe 50 wt% resin for all groups whereas the Group 3 discussion specifies 40 wt% resin. The approximately 895 \u00b0C T10 qualifier, image descriptions, and normalized 82% resin/APP char yield cannot be converted into exact whole-laminate metrics.",
    "private_candidate_states": 5,
    "admitted_states": 0,
    "reviewed_at": "2026-10-01",
    "review_disposition": "unadmitted_source_screen"
  },
  {
    "DOI": "10.1007/s43939-025-00407-3",
    "title": "Sustainable flame retardancy of cotton fabric using eucalyptus wood extract",
    "original_url": "https://link.springer.com/article/10.1007/s43939-025-00407-3",
    "publication_type": "journal_article",
    "status": "source_screen_held",
    "review_scope": "Original publisher HTML preparation, characterization, results and conclusion inspected.",
    "reason": "Own measured LOI and vertical burning are reported for lignin-treated cotton, but no own TG measurement or scalar is established. Char formation in the flame test is not TG residue.",
    "private_candidate_states": 0,
    "admitted_states": 0,
    "reviewed_at": "2026-10-01",
    "review_disposition": "unadmitted_source_screen"
  },
  {
    "DOI": "10.1177/0954410017703147",
    "title": "Effect of titanium nitride coating for improvement of fire resistivity of polymer composites for aerospace application",
    "original_url": "https://journals.sagepub.com/doi/10.1177/0954410017703147",
    "publication_type": "journal_article",
    "status": "source_screen_held",
    "review_scope": "Original publisher abstract and references plus bounded public fulltext search; full article not obtained.",
    "reason": "Abstract supplies decomposition temperatures and a relative LOI improvement but no exact paired measured LOIs, metric definitions, complete TG conditions or coating-state crosswalk. No decomposition temperature is reclassified as T5 or onset.",
    "private_candidate_states": 0,
    "admitted_states": 0,
    "reviewed_at": "2026-10-01",
    "review_disposition": "unadmitted_source_screen"
  },
  {
    "DOI": "10.1007/s42341-021-00310-7",
    "title": "Thermal and Flammability Properties of Glass Fabric/MWCNT/Epoxy Multilayered Laminates",
    "original_url": "https://link.springer.com/article/10.1007/s42341-021-00310-7",
    "publication_type": "journal_article",
    "status": "source_screen_held",
    "review_scope": "Original publisher abstract, metadata and references; public route search did not retrieve the full four-page original.",
    "reason": "Four woven-glass/MWCNT formulations and own LOI/TG are described, but exact values, complete own methods and specimen preparation are unavailable. Related 2023 glass/MWCNT observations are not substituted.",
    "private_candidate_states": 0,
    "admitted_states": 0,
    "reviewed_at": "2026-10-01",
    "review_disposition": "unadmitted_source_screen"
  },
  {
    "DOI": "10.1016/j.conbuildmat.2023.131677",
    "title": "Flexural and flame retardance properties of multi-walled carbon nanotubes/glass fibre/epoxy hybrid composites",
    "original_url": "https://doi.org/10.1016/j.conbuildmat.2023.131677",
    "publication_type": "journal_article",
    "status": "source_screen_held",
    "review_scope": "Original publisher abstract and introduction; bounded public fulltext retrieval search.",
    "reason": "Own maximum LOI 31.30 \u00b1 1.22% for 1 wt% MWCNT is stated, but no exact matched TG scalar or complete own TG conditions and preparation recovered. No prior glass/MWCNT paper is used to complete this pair.",
    "private_candidate_states": 0,
    "admitted_states": 0,
    "reviewed_at": "2026-10-01",
    "review_disposition": "unadmitted_source_screen"
  },
  {
    "DOI": "10.1177/0734904119831211",
    "title": "Powder-epoxy resin/glass fabric composites with reduced flammability",
    "original_url": "https://journals.sagepub.com/doi/10.1177/0734904119831211",
    "publication_type": "journal_article",
    "status": "source_screen_held",
    "review_scope": "Original publisher abstract, references and author page; author page explicitly requests fulltext.",
    "reason": "Abstract gives LOI 35.5% for a matrix containing 15 wt% aluminium diethyl phosphinate and 10 wt% melamine polyphosphate, but full preparation, matching laminate TG scalar and own TG conditions remain unavailable. Related Polimery formulations cannot supply missing data.",
    "private_candidate_states": 0,
    "admitted_states": 0,
    "reviewed_at": "2026-10-01",
    "review_disposition": "unadmitted_source_screen"
  },
  {
    "DOI": "10.1002/pc.24617",
    "title": "Fabrication of flame retardant benzoxazine semi-biocomposites reinforced by ramie fabrics with bio-based flame retardant coating",
    "original_url": "https://www.researchgate.net/publication/320468364_Fabrication_of_flame_retardant_benzoxazine_semi-biocomposites_reinforced_by_ramie_fabrics_with_bio-based_flame_retardant_coating",
    "publication_type": "journal_article",
    "status": "held_no_own_TG",
    "review_scope": "Author-uploaded original main readout: preparation, complete characterization, own fire-result tables and conclusion. No PDF-byte or pixel claim.",
    "reason": "Own LOI Table 5 gives Laminate-1 23.2, Laminate-2 24.1 and Laminate-3 27.8. All residual-char and decomposition-peak Table 4 values belong to MCC; no own TG assay is established. The control also differs from DOI 10.13801/j.cnki.fhclxb.20151013.005 in LOI and curing protocol; it is not treated as an exact paired observation alias.",
    "admitted_states": 0,
    "reviewed_at": "2026-10-01",
    "review_disposition": "unadmitted_source_screen"
  },
  {
    "DOI": "10.3390/polym17030381",
    "title": "The Effect of Phosphoric Acid on the Flame Retardancy and Interfacial Adhesion of Carbon Fiber with Thermoplastic Resin PA6",
    "original_url": "https://www.mdpi.com/2073-4360/17/3/381",
    "review_scope": "Indexed original methods and own results prose; direct PMC challenge was not interacted with, MDPI direct page returned 429, no complete PDF or pixel claim.",
    "reason": "TG assays treated carbon fibers, whereas LOI uses suction-formed nonwovens prepared with dispersant and 1 g binder per 1 g carbon fiber. No identical finished-specimen TG bridge. Treated LOIs are above the measurable maximum of 52%, while control is described as 38\u201340%; approximate mass-loss prose and graph coordinates are not exact paired scalars.",
    "publication_type": "journal_article",
    "status": "source_screen_held",
    "admitted_states": 0,
    "reviewed_at": "2026-10-01",
    "review_disposition": "unadmitted_source_screen"
  },
  {
    "DOI": "10.1002/pc.28527",
    "title": "Fully bio-based flax/furan versus carbon/glass epoxy composites: Scope and limitations in terms of fire and physico-mechanical performances",
    "original_url": "https://www.researchgate.net/publication/380479850_Fully_bio-based_flaxfuran_versus_carbonglass_epoxy_composites_Scope_and_limitations_in_terms_of_fire_and_physico-mechanical_performances",
    "review_scope": "Publisher-provided original fulltext on the public author platform; own preparation, characterization, fire tables and relevant discussion read. No PDF-byte or pixel claim.",
    "reason": "Own laminate fire methods are UL-94 and cone calorimetry. LOI 39.4 for furan resin and 20 for flax are explicitly cited earlier observations; Table 1 is literature resin properties. No own exact laminate TG\u2013LOI pair established. Cone residual char and mass-loss curves are not TG.",
    "publication_type": "journal_article",
    "status": "source_screen_held",
    "admitted_states": 0,
    "reviewed_at": "2026-10-01",
    "review_disposition": "unadmitted_source_screen"
  },
  {
    "DOI": "10.1177/0892705714563118",
    "title": "Flammability, thermal and dynamic mechanical properties of bamboo\u2013glass hybrid composites",
    "original_url": "https://www.researchgate.net/publication/288494743_Flammability_thermal_and_dynamic_mechanical_properties_of_bamboo-glass_hybrid_composites",
    "publication_type": "journal_article",
    "status": "held_no_measured_LOI",
    "review_scope": "Author-uploaded publisher-formatted original indexed fulltext; own preparation, all characterization methods, fire-results section and concluding text inspected. No PDF-byte or pixel claim.",
    "reason": "The three woven bamboo/glass polypropylene laminate formulations BPP, BGPP and GPP have own air TG, but the fire assay is cone calorimetry. No measured limiting oxygen index is reported. Cone oxygen consumption is not LOI.",
    "admitted_states": 0,
    "reviewed_at": "2026-10-01",
    "review_disposition": "unadmitted_source_screen"
  },
  {
    "DOI": "10.14314/polimery.2019.4.7",
    "title": "Fire resistant glass fabric-epoxy composites with reduced smoke emission",
    "original_url": "https://pdfs.semanticscholar.org/3816/79a680068857b261c17c51fb5ee1cf923eef.pdf",
    "publication_type": "journal_article",
    "status": "held_no_own_TG",
    "review_scope": "Complete original publisher-formatted four-page PDF retrieved; all preparation, test methods, numerical tables, results and conclusions inspected.",
    "reason": "Ten six-ply woven-glass/epoxy laminate formulations AS0\u2013AS9 have exact measured LOI in Table 2, but no own thermogravimetric experiment. Table 2 PML is cone-calorimeter percentage mass loss under ISO 5660, not TG. No thermal measurements from the related 2019 powder-epoxy source are transferred.",
    "source_document_sha256": "c99c63035a12351126edaf6ccbb615bce3244788b5b3c82911d2b208bb6cf54b",
    "admitted_states": 0,
    "reviewed_at": "2026-10-01",
    "review_disposition": "unadmitted_source_screen"
  },
  {
    "DOI": "10.1016/j.polymdegradstab.2025.111448",
    "title": "Phenyl propyl polysiloxane modified epoxy resin IV: flame retardancy and smoke suppression",
    "original_url": "https://www.sciencedirect.com/science/article/pii/S0141391025002770",
    "publication_type": "journal_article",
    "status": "held_original_fulltext_unavailable_and_future_control_reuse",
    "review_scope": "Original publisher abstract and public author metadata only; no complete main-PDF or pixel claim.",
    "reason": "Exact TG and measured LOI pairs for glass/carbon/Kevlar fabric composites and own complete assay/preparation not recovered. Same-team aramid control must be compared with DOI 10.13801/j.cnki.fhclxb.20251013.004, 0%/P/E before any repeated pair is admitted. Exact earlier sample label is unavailable; no wildcard exclusion or source-wide duplicate claim. Distinct treated states remain eligible for future original-source review.",
    "admitted_states": 0,
    "reviewed_at": "2026-10-01",
    "review_disposition": "unadmitted_source_screen"
  },
  {
    "DOI": "10.1002/pls2.10065",
    "title": "Evaluation of mechanical, morphological, and biodegradation properties of natural fiber reinforced nano-biocomposites",
    "original_url": "https://4spepublications.onlinelibrary.wiley.com/doi/full/10.1002/pls2.10065",
    "publication_type": "journal_article",
    "status": "held_no_own_TG_LOI",
    "review_scope": "Official original full HTML; own preparation, all characterization methods and results checked.",
    "reason": "Own AJS/JCS1\u2013JCS10 nonwoven jute/soy/Cloisite laminates have mechanical, DSC and biodegradation testing. The LOI 38\u201356 passage is cited from Iman/Maji 2013, not measured here. DSC and soil-burial mass loss are not TG.",
    "admitted_states": 0,
    "reviewed_at": "2026-10-01",
    "review_disposition": "unadmitted_source_screen"
  },
  {
    "DOI": "10.1002/pc.26024",
    "title": "Mechanical and biodegradation analysis of fully biodegradable eco-friendly natural fiber reinforced sapling pot",
    "original_url": "https://www.researchgate.net/publication/350066168_Mechanical_and_biodegradation_analysis_of_fully_biodegradable_eco-friendly_natural_fiber_reinforced_sapling_pot",
    "publication_type": "journal_article",
    "status": "held_no_own_TG",
    "review_scope": "Author original indexed fulltext, own complete methods, LOI results and conclusion. No PDF bytes/pixels.",
    "reason": "Own woven/nonwoven jute/soy composites have measured LOI; exact NJMS6 28.6 and WJMS6 28.9 are explicit. No own TG characterization. Reported mass loss belongs to soil/environmental biodegradation; it cannot replace TG.",
    "admitted_states": 0,
    "reviewed_at": "2026-10-01",
    "review_disposition": "unadmitted_source_screen"
  },
  {
    "DOI": "10.21203/rs.3.rs-7800505/v1",
    "related_version_doi": "10.1007/s11696-026-05001-2",
    "title": "RSM-driven synthesis of nickel fluoroborate and its flame-retardant power on cotton",
    "status": "original_document_access_incomplete",
    "source_url": "https://assets-eu.researchsquare.com/files/rs-7800505/v1_covered_4a0ee290-abab-4e89-8e28-4359d0e76737.pdf?c=1762770194",
    "reason": "Direct public preprint PDF request returned403. Indexed original Table3 establishes cotton LOIs15/30/33/35, but no complete own cotton TG/method/preparation review was possible. Related antimony/magnesium fluoroborate thermal facts are not transferred. No pair admitted.",
    "review_disposition": "unadmitted_source_screen"
  },
  {
    "DOI": "10.13801/j.cnki.fhclxb.20150428.004",
    "title": "Flame retardant modification of benzoxazine resin and its glass-fiber reinforced composites",
    "status": "resin_TG_not_finished_laminate_TG",
    "source_url": "https://fhclxb.buaa.edu.cn/cn/article/pdf/preview/10.13801/j.cnki.fhclxb.20150428.004.pdf",
    "reason": "Original Table2 includes finished GF/BOZ and GF/APP-BOZ measured LOIs, but thermal section2.2 and Figure3 explicitly study APP-BOZ resin systems. No own completed glass-laminate TG scalar established; do not transfer resin thermal values. Indexed PDF font map is corrupted and pixel retrieval failed; no numerical transcription or admission.",
    "review_disposition": "unadmitted_source_screen"
  },
  {
    "DOI": "10.1021/bk-2012-1118.ch009",
    "sample": "TPN1/TPN2/TPN3/TPN4 cotton chapter series",
    "reason": "Original chapter identifies earlier journal source reuse. TPN3 5/10/16/21 wt% already admitted under DOI10.1007/s12221-012-0963-5; chapter repetitions are not new states. TPN4 overlaps held pat.2008 comparison series. TPN1/2 prose gives aggregated TG ranges, not exact loading-specific pairs; TablesII/III not recovered. Do not transfer observations across papers or force book chapter into journal/proceedings publication type.",
    "source_url": "https://dokumen.pub/fire-and-polymers-vi-new-advances-in-flame-retardant-chemistry-and-science-9780841227804-9780841227811.html",
    "review_disposition": "unadmitted_source_screen"
  },
  {
    "DOI": "10.1007/s12221-011-0334-7",
    "sample": "TECTDP-treated cotton states",
    "reason": "Official publisher and USDA metadata/abstract confirm own TG and measured LOI, but original full numerical tables/methods were not retrieved. Publisher PDF URL redirects to abstract; author repository page exposes abstract only. No admission from abstract or later chapter aggregated TG ranges.",
    "source_url": "https://link.springer.com/article/10.1007/s12221-011-0334-7",
    "review_disposition": "unadmitted_source_screen"
  },
  {
    "DOI": "10.1177/07316844231157271",
    "sample": "Untreated, KH550 and KH550+3wt% PA ramie/polyester laminates",
    "reason": "Original publisher Tables3/4 explicitly pair LOI32.7/33.8/36.8 with onset250.39/262.95/313.75, DTG364.23/363.54/332.80 and R80030.60/28.46/29.79. However retrieved own methods only name TG209F3; neither TG atmosphere nor ramp is established by complete indexed method section or targeted search. No admission under missing-method gate. Additional PA1/5/7 and six glass hybrids lack matched exact TG; overlapping PA labels must remain scoped to their series.",
    "source_url": "https://journals.sagepub.com/doi/full/10.1177/07316844231157271",
    "review_disposition": "unadmitted_source_screen"
  },
  {
    "DOI": "10.5764/TCF.2020.32.3.150",
    "sample": "Cotton and three initial HCCP/TEA treatments",
    "reason": "Complete official eight-page original reviewed. Own Tables1/2 directly map exact LOI19.7/36.8/42.0/50.9 to DTGA377/342/343/294 and R6007/18/31/39, but own TG method gives Q500/20Cmin/RT\u2013600 without atmosphere. O2/N2 gas and mass6\u00b10.5mg belong only to separate MCC and cannot fill TG methods. All four remain held; three 20-laundering LOIs have no matched washed TG.",
    "source_url": "https://journal.kci.go.kr/ksdf/archive/articlePdf?artiId=ART002629117",
    "source_document_sha256": "f41afe7f8561bfef3cd133d9edff68a7bf3b81540646b712c353a09ffc712321",
    "review_disposition": "unadmitted_source_screen"
  },
  {
    "DOI": "10.5764/TCF.2020.32.2.103",
    "sample": "PES/PEI melt-spun artificial hair and commercial comparators",
    "reason": "Original Tables2/3 describe multiple temperatures and winding speeds but generic PES/PEI thermal and LOI labels. Own exact N2 mass losses at100/250C are reported, but no canonical exact TG threshold/peak/residue is established: onset411/472C explicitly approximate and atmosphere unspecified for that onset. Do not convert mass loss to an observed char metric or use plotted coordinates. Commercial PET/Br,PVC/Br,PET/P exactLOIs have no own matched TG. Table3 diameter heading den and methodsPVA/Br versus resultsPVC/Br conflict retained. No admitted pairs.",
    "source_url": "https://journal.kci.go.kr/ksdf/archive/articlePdf?artiId=ART002599854",
    "source_document_sha256": "8e6a885601a89aaaff73cfc4633ecf1c07e2d65cc7503a69ac30c53216bcf78e",
    "review_disposition": "unadmitted_source_screen"
  }
]
