Repository: PolyFT/textile-tga-database

# Textile TGA Database

Research database for textile thermal-response / thermogravimetric data, with LOI as a principal fire-performance label.

## Historical imported workbook snapshot (2026-09-21)

- Literature TG records: 209
- Commercial / branded / city-use textile TG records: 430
- Unified scatter-ready rows: 639
- Rows with LOI: 242
- Rows with both Tmax1 and LOI: 122
- Rows with both residue and LOI: 98

Snapshot source: `纺织品文献基准数据_持续扩展_430条TG_20260921.xlsx`.

## Data organization

`data/literature_tg.csv`  
Original literature TG record layer.

`data/commercial_tg.csv`  
Commercial/branded/city-use textile TG layer.

`data/scatter_ready.csv`

File: data/curation/archive/source_review_holds_20261001_b106.json
[
  {
    "DOI": "10.3390/molecules28135162",
    "source": "glass_ddm2023",
    "held_evidence": [
      {
        "scope": "Five Table 1 residue entries",
        "reason": "Residue column has no explicit atmosphere assignment, while own method tests argon and helium/oxygen. All retained raw; no canonical residue or temperature."
      },
      {
        "scope": "Helium/oxygen series for all five states",
        "reason": "No exact tabulated oxidative TG peak or assigned residue. Figure 1c\u2013d is not digitized."
      },
      {
        "scope": "6.5% and 9.8% DDM-DOPO",
        "reason": "Approximately 2 mm specimens with LOI 26.1/26.4; TG entries are dashes."
      },
      {
        "scope": "Composition normalization",
        "reason": "Native Table 3 recipe ED-22 100, hardener 5 and additive 1.5/3 versus percentage labels. No final total-laminate fraction inferred."
      },
      {
        "scope": "Uncertainty",
        "reason": "Table 1 \u00b12 \u00b0C values have no statistical definition; LOI \u00b10.1 is method accuracy, not SD."
      },
      {
        "scope": "Both 1.5% and 3% DDM-DOPO inert Tmax and pairs",
        "raw_Tmax_C": [
          438,
          444
        ],
        "reason": "Figure 1b ordering reverses Table 1; no independent printed anchor determines the wrong value. Both pairs excluded. No graph-derived replacement."
      }
    ]
  },
  {
    "DOI": "10.3390/jcs8070268",
    "source": "glass_veil2024",
    "held_evidence": [
      {
        "scope": "Unskinned Control, C-N1-D4, C-N3-D2 and C-N4-D1",
        "reason": "Exact LOI labels but no numerical TG for these states."
      },
      {
        "scope": "Residue temperature",
        "reason": "Generic residue labels lack explicit temperatures; canonical residue temperature blank despite the 800 \u00b0C scan endpoint."
      },
      {
        "scope": "Peak LOI ranking",
        "reason": "Body calls 31.6% the peak, whereas Figure 3b, abstract and conclusion give C-N3-D2 32.3%. C-N2-D3 printed 31.6 is retained with disclosed conflict; C-N3-D2 lacks TG."
      },
      {
        "scope": "53.2% control naming",
        "reason": "Body calls C-N0-D0 control and abbreviates residue label to C; Figure 3a explicitly identifies C-N0-D0. Do not assign 53.2% to the separate unskinned Control."
      },
      {
        "scope": "Treated formulation denominator",
        "reason": "Table 1 sums to 99 wt%. No renormalization or assignment of missing 1% to PEO."
      },
      {
        "scope": "Related 2023/2024 polyurethane veil sources",
        "reason": "Only abstracts and references are publicly accessible in the retrieved routes; exact control/numeric equivalence unverified. Future state-level reuse review required; no transfer of recipes or methods.",
        "related_DOIs": [
          "10.1177/00405175221147729",
          "10.1177/00405175241242148"
        ],
        "future_comparator_scope": "Untreated/unmodified glass-veil control and Ni-only comparator must be compared to current C-N0-D0 and C-N5-D0. Earlier labels are unavailable and not invented; no whole-source exclusion."
      }
    ]
  },
  {
    "DOI": "10.1016/j.compositesa.2024.108151",
    "source": "smpic2024",
    "held_evidence": [
      {
        "scope": "SMPIC-20 and SMPIC-25 R800",
        "reason": "Section 3.1 gives 77.3 and 78.8 respectively; Figure 2c blue/green numerical annotations give 78.8 and 77.3. Both held, no swapped correction or estimated substitute."
      },
      {
        "scope": "All printed Figure 2c DTG inset temperatures",
        "reason": "Retain source-native 605/612/614/608/616 \u00b0C for SMPIC-10/15/20/25/30; no named own maximum-rate definition or canonical Tmax assignment."
      },
      {
        "scope": "SMPI/CF control LOI 48.9",
        "reason": "No own numerical TG for the same laminate. Source cites pure SMPI resin 63.6% from earlier10.1016/j.compositesa.2022.107237; original Table2 calls this M-SMPI film and gives63.63%."
      },
      {
        "scope": "DMA glass-transition temperatures",
        "reason": "404/407/412/409/398 \u00b0C are DMA Tg, not mass-loss thresholds."
      },
      {
        "scope": "Post-ablation and later thermal/shape states",
        "reason": "No own state-specific TG/LOI pairs; initial results not transferred."
      },
      {
        "scope": "Preparation and SI limits",
        "reason": "Whole-PAA additive basis and general0.5\u20131.5mm thickness are preserved without normalization; CF fraction and ply count unreported. Main complete; cited supplementary mechanisms/FTIR/actuation unavailable."
      }
    ]
  },
  {
    "DOI": "10.1177/00405175221147729",
    "source_url": "https://journals.sagepub.com/doi/10.1177/00405175221147729",
    "status": "future_sample_scoped_reuse_review",
    "reason": "Original publisher abstract only accessible. Before importing untreated/unmodified glass-veil controls or Ni-only comparators, compare original preparation and TG/LOI observations to 10.3390/jcs8070268 C-N0-D0 and C-N5-D0. Exact earlier labels and full-table equivalence are unknown; no synthetic labels, blanket source exclusion or cross-paper metric transfer. Distinct treatments require separate original review.",
    "review_disposition": "unadmitted_source_screen"
  },
  {
    "DOI": "10.1177/00405175241242148",
    "source_url": "https://journals.sagepub.com/doi/10.1177/00405175241242148",
    "status": "future_sample_scoped_reuse_review",
    "reason": "Original publisher abstract only accessible. Before importing untreated/unmodified glass-veil controls or Ni-only comparators, compare original preparation and TG/LOI observations to 10.3390/jcs8070268 C-N0-D0 and C-N5-D0. Exact earlier labels and full-table equivalence are unknown; no synthetic labels, blanket source exclusion or cross-paper metric transfer. Distinct treatments require separate original review.",
    "review_disposition": "unadmitted_source_screen"
  },
  {
    "DOI": "10.1016/j.carpta.2026.101107",
    "title": "Aqueous Kabachnik-Fields synthesis of HMF-functionalized chitosan for thermally-stable LBL coatings on cotton fabrics",
    "source_url": "https://hohpublica.uni-hohenheim.de/server/api/core/bitstreams/2c812357-dbc9-4bc3-914d-edd7242e427b/content",
    "source_document_sha256": "23af335372eb6971caba76973a7c4679ec03cd22a7cc75d7f1ab011650cc41fc",
    "reason": "Complete institutional publisher PDF retrieved. Own methods and results are chemical characterization, cotton coating and thermal screening. Conclusions explicitly place VFT, LOI and MCC in future validation work; no own measured LOI pair is available. Neither thermal synergy nor char formation may be converted into LOI.",
    "review_disposition": "unadmitted_source_screen"
  },
  {
    "DOI": "10.1007/s42114-025-01578-6",
    "title": "Janus graphene-Al2O3: aramid hybrid fabric for multifunctional passive cooling and flame retardancy",
    "source_url": "https://link.springer.com/article/10.1007/s42114-025-01578-6",
    "reason": "Original open publisher main methods/results/conclusions describe radiative cooling, moisture management and cone fire measurements. Oxygen-index statements occur only as cited generic introduction thresholds; no own measured LOI or TG assay is established in the main. Cone char, heat-release reductions and flame exposure cannot be paired as TG/LOI. Supporting information exists but was not reviewed in this bounded screen.",
    "review_disposition": "unadmitted_source_screen"
  },
  {
    "DOI": "10.1039/D5MA00343A",
    "title": "A ternary multiscale nanocomposite system based on functionalized graphene oxide, carbon fibers and bio-based polybenzoxazine for electromagnetic shielding",
    "source_url": "https://pubs.rsc.org/en/content/articlehtml/2025/ma/d5ma00343a",
    "reason": "Original methods and thermal discussion explicitly calculate LOI from TG residual mass using LOI = 17.5 + 0.4 \u00d7 residual mass. Table 4 LOI values are calculated, not independently measured oxygen-index observations. All such pairs excluded; no conversion into measured textile LOI.",
    "review_disposition": "unadmitted_source_screen"
  },
  {
    "DOI": "10.1002/mame.202400325",
    "source_url": "https://onlinelibrary.wiley.com/doi/full/10.1002/mame.202400325",
    "reason": "Original sections 2.3 and 3.1.2 explicitly test coating-only PA6 specimens for LOI, while Table 4 TG tests the five-layer PA6.6 fabric-reinforced APC laminates. These are different specimen compositions and cannot be paired. Recycled rAPC material is fully melted with 50 mass% primary PA6 into homogeneous molded specimens, with textile architecture no longer retained; do not relabel it as original woven laminate.",
    "review_disposition": "unadmitted_source_screen"
  },
  {
    "DOI": "10.1039/C7RA04078D",
    "source_url": "https://pubs.rsc.org/en/content/articlehtml/2017/ra/c7ra04078d",
    "reason": "Original Table 2 reports measured LOI20.5/25.5 for untreated/treated hemp fibers, but no exact corresponding fiber TG mass-loss scalar is established; FTIR/XRD of heat-treated residues cannot replace TG. Table 3 numerical TG instead concerns melt-compounded hemp/PP molded composites. Own recovered TG method gives20 C/min25\u2013600 C but does not resolve gas atmosphere. Do not cross-pair fiber LOI with polymer-composite TG or assume gas.",
    "review_disposition": "unadmitted_source_screen"
  },
  {
    "DOI": "10.1177/0734904117748118",
    "title": "Flame retardance of modified graphene to pure cotton fabric",
    "original_url": "https://journals.sagepub.com/doi/10.1177/0734904117748118",
    "review_scope": "Publisher original abstract and reference page; main fulltext unavailable, linked SI not reviewed",
    "reason": "No complete own TG/LOI numeric inventory or preparation/assay pairing established. Do not borrow combustion claims or secondary values.",
    "status": "hold_original_evidence_incomplete",
    "review_disposition": "unadmitted_source_screen"
  },
  {
    "DOI": "10.1016/j.porgcoat.2022.107066",
    "title": "Durable flame retardant and dip-resistant coating of polyester fabrics by plasma surface treatment and UV-curing",
    "original_url": "https://doi.org/10.1016/j.porgcoat.2022.107066",
    "review_scope": "Legacy TG-only completion lead; original abstract and public route search, no complete original recovered",
    "reason": "Abstract reports PETD3/T4.5 LOI24 and23.5 after10 washes, with nitrogen residue26.7 versus9.7 control, but own complete methods, ramp and exact wash-state bridge are unavailable. Do not transfer legacy conditions or treat this as a new source.",
    "status": "hold_original_evidence_incomplete",
    "review_disposition": "unadmitted_source_screen"
  },
  {
    "DOI": "10.1016/j.compositesb.2019.107458",
    "title": "High flame retardancy of oxidized polyacrylonitrile fibers prepared by effective plasma-assisted thermal stabilization and electron-beam irradiation",
    "original_url": "https://www.sciencedirect.com/science/article/pii/S1359836819328446",
    "review_scope": "Original abstract/selected sections and public-original route search",
    "reason": "Four T/ET/PT/EPT preparations appear and maximum LOI50.9 is reported, but full original numerical inventory, exact own TG conditions and matched treatment bridge were not recovered.",
    "status": "hold_original_evidence_incomplete",
    "review_disposition": "unadmitted_source_screen"
  },
  {
    "DOI": "10.1007/s10973-019-08751-2",
    "title": "Thermal stability and flame retardant properties of calcium- and magnesium-hypophosphite-finished cotton fabrics and the evaluation of interaction with clay and POSS nanoparticles",
    "original_url": "https://link.springer.com/article/10.1007/s10973-019-08751-2",
    "review_scope": "Original publisher abstract and references; subscription-only fulltext and no public original route found",
    "reason": "Own LOI24.2 for CaHP/OA-POSS19:1 is stated, but exact complete TG/state tables and methods are unavailable. Do not use secondary newsletter rounded LOIs or cone residue.",
    "status": "hold_original_evidence_incomplete",
    "review_disposition": "unadmitted_source_screen"
  },
  {
    "DOI": "10.1007/s10570-025-06679-5",
    "title": "Dithiophosphate-and alkoxysilyl-functionalized polysiloxane as a durable flame-retardant and hydrophobic modifier for cotton fabrics",
    "original_url": "https://link.springer.com/article/10.1007/s10570-025-06679-5",
    "review_scope": "Original publisher abstract, public author preview and references only; no whole-source claim",
    "reason": "Original abstract establishes TG and heat-release testing, but own measured LOI and complete numerical methods/pairing not established. Later related10.3390/ma19020265 is separately atmosphere-conflicted and cannot supply missing own evidence.",
    "status": "hold_original_evidence_incomplete",
    "review_disposition": "unadmitted_source_screen"
  },
  {
    "DOI": "10.4191/kcers.2011.48.6.537",
    "title": "Preparation of Mg(OH)2 Dispersion and its Application to PET Non-woven Textile as Flame Retardant Coating",
    "original_url": "https://www.jkcs.or.kr/upload/pdf/SRMHB8_2011_v48n6_537.pdf",
    "review_scope": "Complete six-page official original read; Figure7/8 pixels checked",
    "status": "hold_own_TG_conditions_metric_and_state_mapping",
    "document_sha256": "78f3c596106257e1e99c6671da840a7c7f9bc3c8a94656e41ff29545193f1f21",
    "reason": "Own TG ramp and atmosphere absent. Table1 decomposition temperatures514/519/551 are not defined as mass-loss thresholds or maximum-rate TG peaks; Figure8 pairs TG with DSC. Residues are approximate about10%/35%. Figure7 LOI has no printed point labels; treated prose is >30 only, and FR PET1/2 TG labels lack exact binder/loading/coating-count bridge across multiple tested formulations. No inferred point or DSC-to-Tmax mapping.",
    "review_disposition": "unadmitted_source_screen"
  }
]

File: data/curation/archive/source_review_holds_20261001_b45.json
[
  {
    "DOI": "10.3390/ma15155373",
    "sample_state": "UNW",
    "field": "Tonset_C",
    "reason": "source_internal_numeric_conflict",
    "source_values": {
      "Results_text": 321.1,
      "Figure_1_annotation": 321.61
    },
    "disposition": "other unambiguous TG metrics remain eligible"
  },
  {
    "DOI": "10.3390/polym13234111",
    "sample_state": "W100",
    "field": "LOI_pct",
    "reason": "source_internal_numeric_conflict",
    "source_values": {
      "abstract_and_conclusion": 44,
      "Section_3_1": 44.6
    },
    "disposition": "whole pair held; no selected value"
  },
  {
    "DOI": "10.3390/polym13234111",
    "sample_state": "W20; W60",
    "reason": "LOI_only_in_graph",
    "disposition": "TG Table 2 facts preserved; no curve estimate promoted"
  },
  {
    "DOI": "10.3390/polym12040774",
    "sample_state": "PET + 0.10%; 0.25%; 1.00%; 2.50%; 5.00%; 7.50% C15A",
    "reason": "no_exact_same_state_TG_numbers",
    "disposition": "six Table 1 LOI-only states; no graph estimate promoted"
  },
  {
    "DOI": "10.1016/j.heliyon.2023.e13127",
    "sample_state": "S2",
    "reason": "missing_TG_atmosphere",
    "disposition": "condition-partial facts only; excluded from target"
  },
  {
    "DOI": "10.1016/j.heliyon.2023.e13127",
    "sample_state": "S4",
    "reason": "missing_TG_atmosphere",
    "disposition": "condition-partial facts only; excluded from target"
  },
  {
    "DOI": "10.1016/j.heliyon.2023.e13127",
    "sample_state": "S5",
    "reason": "missing_TG_atmosphere",
    "disposition": "condition-partial facts only; excluded from target"
  },
  {
    "DOI": "10.1016/j.heliyon.2023.e13127",
    "sample_state": "S10",
    "reason": "missing_TG_atmosphere",
    "disposition": "condition-partial facts only; excluded from target"
  },
  {
    "DOI": "10.1039/D5RA00402K",
    "sample_state": "25FR-1",
    "reason": "missing_TG_atmosphere",
    "disposition": "condition-partial facts only; excluded from target"
  }
]

File: data/curation/archive/source_review_holds_20261001_b47.json
[
  {
    "DOI": "10.1177/0734904107083553",
    "sample_state": "Fyrol 51/250",
    "reason": "TG_value_missing_in_Table5",
    "disposition": "LOI26.1 retained historically; separate furnace residue cannot replace TG"
  },
  {
    "DOI": "10.1021/acssuschemeng.3c00028",
    "sample_state": "Fabric-1",
    "reason": "LOI_primary_main_text_unavailable",
    "disposition": "TG facts only; excluded from verified target"
  },
  {
    "DOI": "10.1021/acssuschemeng.3c00028",
    "sample_state": "PEC11.5/Fabric-1",
    "reason": "LOI_primary_main_text_unavailable",
    "disposition": "TG facts only; excluded from verified target"
  },
  {
    "DOI": "10.1021/acssuschemeng.3c00028",
    "sample_state": "Fabric-2",
    "reason": "LOI_primary_main_text_unavailable",
    "disposition": "TG facts only; excluded from verified target"
  },
  {
    "DOI": "10.1021/acssuschemeng.3c00028",
    "sample_state": "PEC18.5/Fabric-2",
    "reason": "LOI_primary_main_text_unavailable",
    "disposition": "TG facts only; excluded from verified target"
  },
  {
    "DOI": "10.1021/acssuschemeng.3c00028",
    "sample_state": "Fabric-3",
    "reason": "LOI_primary_main_text_unavailable",
    "disposition": "TG facts only; excluded from verified target"
  },
  {
    "DOI": "10.1021/acssuschemeng.3c00028",
    "sample_state": "PEC21.5/Fabric-3",
    "washing_cycles": 1,
    "LOI_pct": 25,
    "reason": "no_same_washed_state_numeric_TG",
    "disposition": "not paired with initial TableS3"
  },
  {
    "DOI": "10.1021/acssuschemeng.3c00028",
    "sample_state": "PEC21.5/Fabric-3",
    "washing_cycles": 2,
    "LOI_pct": 23.5,
    "reason": "no_same_washed_state_numeric_TG",
    "disposition": "not paired with initial TableS3"
  },
  {
    "DOI": "10.1021/acssuschemeng.3c00028",
    "sample_state": "PEC21.5/Fabric-3",
    "washing_cycles": 3,
    "LOI_pct": 23,
    "reason": "no_same_washed_state_numeric_TG",
    "disposition": "not paired with initial TableS3"
  },
  {
    "DOI": "10.1021/acssuschemeng.3c00028",
    "sample_state": "PEC21.5/Fabric-3",
    "washing_cycles": 10,
    "LOI_pct": 23,
    "reason": "no_same_washed_state_numeric_TG",
    "disposition": "not paired with initial TableS3"
  },
  {
    "DOI": "10.1021/acssuschemeng.3c00028",
    "sample_state": "PEC21.5/Fabric-3",
    "washing_cycles": 20,
    "LOI_pct": 22,
    "reason": "no_same_washed_state_numeric_TG",
    "disposition": "not paired with initial TableS3"
  },
  {
    "DOI": "10.1016/j.ejpe.2015.04.001",
    "sample_state": "AZ2",
    "field": "T80_C",
    "reason": "internal_source_conflict",
    "source_values": {
      "Table6": 472,
      "Section3.7": 471
    }
  },
  {
    "DOI": "10.1016/j.ejpe.2015.04.001",
    "sample_state": "AZ10",
    "field": "oven_drying_duration_min",
    "reason": "internal_source_conflict",
    "source_values": {
      "Figure2": 20,
      "methods_Figure6_Table6": 30
    }
  },
  {
    "DOI": "10.1016/j.ejpe.2015.04.001",
    "sample_state": "AZ3;AZ4;AZ5;AZ6;AZ7;AZ8;AZ9;AZ11;AZ12",
    "reason": "no_complete_exact_same_state_TG_LOI",
    "disposition": "Graph-only LOI and states without exact TG not promoted"
  },
  {
    "DOI": "10.1021/acsomega.8b00822",
    "sample_state": "UC",
    "reason": "TG_numeric_series_atmosphere_unresolved",
    "disposition": "three new source-inventory candidates, zero verified additions"
  },
  {
    "DOI": "10.1021/acsomega.8b00822",
    "sample_state": "PUC",
    "reason": "TG_numeric_series_atmosphere_unresolved",
    "disposition": "three new source-inventory candidates, zero verified additions"
  },
  {
    "DOI": "10.1021/acsomega.8b00822",
    "sample_state": "FTPC",
    "reason": "TG_numeric_series_atmosphere_unresolved",
    "disposition": "three new source-inventory candidates, zero verified additions"
  },
  {
    "DOI": "10.3390/ma17061416",
    "reason": "no_TG_measurement_in_full_paper",
    "disposition": "Full ramie paper screened; LOI22/29 alone cannot form pairs"
  },
  {
    "DOI": "10.1007/s10570-022-04892-0",
    "reason": "public_primary_fulltext_unavailable",
    "disposition": "Subscription preview only; no purchase"
  },
  {
    "DOI": "10.1007/s10570-017-1391-x",
    "reason": "public_primary_fulltext_unavailable",
    "disposition": "Publisher and author preview first page only; no purchase"
  }
]

File: data/curation/archive/source_review_holds_20261001_b53.json
[
  {
    "DOI": "10.3390/polym17111531",
    "status": "hold_TG_coating_vs_fabric_SI_unreviewed",
    "accepted_states": 0,
    "reason": "CS coating TG differs from PET fabric LOI; inspect officialSI only if it adds fabric TG."
  },
  {
    "DOI": "10.3390/polym17212854",
    "status": "hold_pellet_TG_vs_meltblown_LOI",
    "accepted_states": 0,
    "reason": "FRM pellets TG cannot pair FRMB meltblown LOI."
  },
  {
    "DOI": "10.3390/polym11040699",
    "status": "hold_curve_only_TG",
    "accepted_states": 0,
    "reason": "Eight measured fabric-laminate LOI states; TG only curves. No estimates. LOI coefficient of variation preserved as CV."
  },
  {
    "DOI": "10.3390/nano8110875",
    "status": "hold_TG_curves_and_LOI_conflict",
    "accepted_states": 0,
    "reason": "CAB-PL abstractLOI33 versusTable1/results34. TG mostlyranges/curves, no sample-specific exact TG table. PL ownLOI25 but TGcurve only. Air/N2 kept separate."
  },
  {
    "DOI": "10.3390/polym8080293",
    "status": "excluded_no_own_LOI_in_main",
    "accepted_states": 0,
    "reason": "Own TG/PCFC tables; conclusion expressly puts LOI tests in future work. Main screened; no own LOI."
  },
  {
    "DOI": "10.1021/acsomega.8b00371",
    "status": "hold_no_own_LOI_in_main_SI_unreviewed",
    "accepted_states": 0,
    "reason": "Main owns cone/TG/verticalflame; introductory oxygen-index mention is not measuredLOI. SI not read."
  },
  {
    "DOI": "10.3390/ma13122845",
    "status": "excluded_no_own_TG_in_main",
    "accepted_states": 0,
    "reason": "Own LOI of kapok/EVAcomposites; thermal decomposition numerical tests absent frommain methods/results."
  },
  {
    "DOI": "10.1038/s41598-025-27538-0",
    "status": "excluded_no_own_LOI_in_main",
    "accepted_states": 0,
    "reason": "Nine Taguchi flame-spread formulations; LOI references are background. Do not translateFST intoLOI."
  },
  {
    "DOI": "10.3390/molecules29245976",
    "status": "hold_no_own_LOI_and_TG_range_conflict",
    "accepted_states": 0,
    "reason": "Own TG/VFT no ownLOI. Results700C versusmethods600C disagreement remains."
  },
  {
    "DOI": "10.3390/polym12071575",
    "status": "excluded_no_own_TG_in_main",
    "accepted_states": 0,
    "reason": "Many plasma-curing measuredLOI states; main methods/results haveSEM/XPS/EDS andmechanical/VFT butno TG."
  },
  {
    "DOI": "10.1016/j.synbio.2021.10.005",
    "status": "excluded_no_own_TG_in_main",
    "accepted_states": 0,
    "reason": "Conclusions expressly propose TGA forfuture work; not paired."
  },
  {
    "DOI": "10.3390/molecules24203749",
    "status": "hold_no_exact_LOI_number_in_main",
    "accepted_states": 0,
    "reason": "LOIapparatus mentioned inmethods but no numeric experimentalLOI; cone residue97not TG. DSC cyclization exotherms excluded."
  },
  {
    "DOI": "10.3390/polym15234496",
    "status": "excluded_no_own_TG_in_main",
    "accepted_states": 0,
    "reason": "CoatedCO/PE ownLOITable1; no ownTG method/results. Charimages notTG."
  },
  {
    "DOI": "10.3390/polym14010042",
    "status": "hold_film_LOI_vs_fiber_TG",
    "accepted_states": 0,
    "reason": "Table2 explicitly PANVDCfilms LOI; Figure9/Table4 explicitly fibersTG. Threewrong-form pairs excluded."
  },
  {
    "DOI": "10.3390/polym15132877",
    "status": "hold_bulk_polymer_LOI_vs_fiber_TG",
    "accepted_states": 0,
    "reason": "Own bulkPA56/66LOI; fibers used in biodegradationTG. ApproximatebulkTG not reassigned to fibers."
  },
  {
    "DOI": "10.3390/ma18133195",
    "status": "excluded_no_own_LOI_in_main",
    "accepted_states": 0,
    "reason": "Own PA66fabric TG/MCC/VFT; Table5LOI are explicitly pastliterature comparisons. No ownLOI method."
  },
  {
    "DOI": "10.3390/polym17070841",
    "sample_state": "chemical-class aggregates",
    "status": "hold_group_statistics_not_individual_samples",
    "accepted_states": 0,
    "reason": "APP residue13.4+/-0.8%; Phos9.6+/-0.5% are class statistics across5APP/3Phos compounds; do not pair representative LOI. Range324-337C notindividual exactT10."
  },
  {
    "DOI": "10.3390/polym17070841",
    "sample_state": "HS1 org.P20phr genericresidue",
    "status": "accepted_generic_residue_only_exclude_fixed_temperature_comparisons",
    "accepted_states": 1,
    "reason": "Same wholetextile specimen exactresidue5.9+/-0.1 andLOI24.2 accepted underexisting genericresidue gate. Temperature notexplicit in numericstatement remainsblank; noR600. Endpoint600C retained only as methodmetadata."
  }
]
