Repository: PolyFT/textile-tga-database

# Textile TGA Database

Research database for textile thermal-response / thermogravimetric data, with LOI as a principal fire-performance label.

## Historical imported workbook snapshot (2026-09-21)

- Literature TG records: 209
- Commercial / branded / city-use textile TG records: 430
- Unified scatter-ready rows: 639
- Rows with LOI: 242
- Rows with both Tmax1 and LOI: 122
- Rows with both residue and LOI: 98

Snapshot source: `纺织品文献基准数据_持续扩展_430条TG_20260921.xlsx`.

## Data organization

`data/literature_tg.csv`  
Original literature TG record layer.

`data/commercial_tg.csv`  
Commercial/branded/city-use textile TG layer.

`data/scatter_ready.csv`

File: data/curation/archive/source_review_holds_20261001_b62.json
[
  {
    "DOI": "10.3390/polym14050911",
    "accepted_states": 0,
    "reason": "LOI_attribution_across_curing_systems_unresolved",
    "disposition": "MainSection2.1 genericGFRER LOI23.4 covers#9 andseparateDICY/UR400slabmanufacturing without a per-curing-system/thickness mapping. Figure3 TG explicitly#9; R55071.4% atHe30Kmin exact but no proven matchedLOI. Wholemain reviewed; SI kinetic FiguresS1/S2 not yet inspected. Criticaloxygen fromflamespread notLOI; kineticsnotTG temperatures."
  },
  {
    "DOI": "10.1007/s10973-022-11557-4",
    "accepted_states": 0,
    "reason": "ground_fiber_filled_resin_scope_pending",
    "disposition": "Originalmaterials use CR/kenaf ground,sieved<0.3mm,50mass%powder-filledphenolic slabs. Notwovenfabric orcontinuousfiber. Hold scope untiluser clarifies; ownTG/LOI exists, exactmetricsnotyetfullyreviewed. No claimedfullsourceexclusion."
  },
  {
    "DOI": "10.1007/s40820-024-01583-2",
    "accepted_states": 0,
    "reason": "original_SI_review_pending",
    "disposition": "CNF/PANI aerogel has ownLOI andTG; originalmethods/results located, completeSI/TGnumericfacts stillpending. ShortCNFs form3Dnetwork; do notassume matrixpowder/slab or countMCCpeakasTG."
  }
]

File: data/curation/archive/source_review_holds_20261001_b65.json
[
  {
    "DOI": "10.1007/s40820-025-01728-x",
    "accepted_states": 2,
    "reason": "other_variants_no_exact_matched_TG_LOI",
    "disposition": "ACM andANFs/eicosane haveownLOI29.1/24.9 butnoexactmatchedTGmetrics inTableS1. Non-ACMCA/ACMCA-M andelectricalwash/twistvariants lackmatchedTG/LOI. SourceTi95%lossdefinition,30-100Cmethodrange andpeakrate%/C-vs%/min conflicts retainedwithoutcorrection; Ti andnormalizedpeakrate notadmitted."
  },
  {
    "DOI": "10.1007/s40820-023-01200-8",
    "accepted_states": 1,
    "reason": "control_LOI_unlabelled_and_core_vs_completed_fiber_mismatch",
    "disposition": "PureANFs printedgenericTGresidue41.2 butLOIbarunlabelled; noLOIderivedfrom16%improvement. n/p/fullcoaxialfiberLOI~35 approximate; SI n/pTG42.4/29.6 testscores, notcompletedfibers. NeverattachshellTG58.5 tofullTEfiber. Electricalwashedtextileperformance notwashedTG/LOI."
  },
  {
    "DOI": "10.3390/polym15010141",
    "accepted_states": 0,
    "reason": "TG_N2_methods_vs_O2_primary_and_SI_captions_conflict",
    "disposition": "Complete14pageprimaryPDF andcompleteofficialSI read. Method2.4p3 N2/5Cmin/20-700C vsFigure4p7 andSI FigureS2 oxygen/25-700C. Preserveconflict; noatmospherechoice. OwnANFsLOI26.1 andTEOS8LOI36.5; Table1 initialdecompositiontemperatures notT5. FiveCVDstates screened; noadmission."
  },
  {
    "DOI": "10.1002/advs.202303406",
    "accepted_states": 0,
    "reason": "exact_TG_metrics_absent_in_main_SI_access_pending",
    "disposition": "CompleteprimaryXML read. Mainmethods Ar/10Cmin30-800C andLOIHC2C. BodyLOI>40 vsintro40; exactFigure4barsnotyetverified. MainTGcurves noexactresidue/peakreported. OfficialSIfilenameADVS10-2303406-s003 identifiedbutattachmentreturnsHTMLrecaptcha, unreviewed. Preserveownfiberform vslaterwovenfabric andMCCmetrics excluded."
  }
]

File: data/curation/archive/source_review_holds_20261001_b68.json
[
  {
    "DOI": "10.1016/j.jclepro.2020.124497",
    "accepted_states": 2,
    "disposition": "OnlyownPLA18.3 andPLA/25%APTris30.0 fromSection3.4.1 pairwithTable3 nitrogenTG. AllfiveformulationTGrows preservedinN2/air. ThreeintermediateLOIbarsunlabelled; noestimates/relativepercentcalculations. SIairrate notindependentlystated; twoairnumericpairrowsremainconditionpartial, sixrowsTGonly. Calculatedchar/MCC/coneresidueexcluded."
  },
  {
    "DOI": "10.1038/s41598-026-47539-x",
    "accepted_states": 0,
    "disposition": "OwnsixLOIstates; mainnoownTG; SIunreviewed"
  },
  {
    "DOI": "10.1016/j.heliyon.2025.e42400",
    "accepted_states": 0,
    "disposition": "OwnthreeLOIstates; mainnoownTG; SIunreviewed"
  },
  {
    "DOI": "10.1002/advs.202507673",
    "accepted_states": 0,
    "disposition": "SIFYownLOI50.2, coating33.6/SEBS18.6; mainnoTG; SIidentifiedunretrieved; do notmixcoatingwithyarn"
  },
  {
    "DOI": "10.1038/s41467-026-69790-6",
    "accepted_states": 0,
    "disposition": "Original main and97pageSI text screened; SI Figure70 N2TGAcurve onset>500, noownLOI identified. Thresholdnotexact; no curveestimation. Remaining SI mechanical/morphology figures not numerical TG-LOI evidence."
  },
  {
    "DOI": "10.3390/polym13173011",
    "accepted_states": 0,
    "disposition": "Own6initialLOIstatesplus5washedLOI; noownTG inmain, citationsnotown. SIunreviewed"
  },
  {
    "DOI": "10.3390/polym15051183",
    "accepted_states": 0,
    "disposition": "TGbulkPA66/DiPEcomposites; separatelymeltspunfiberknittedfabricLOI23.1/28.6, notsamephysicalform"
  },
  {
    "DOI": "10.3390/polym12112442",
    "accepted_states": 0,
    "disposition": "TGwetspunPANVDCfibers air20; ownLOI fourcastfilms26.4/29/31/33.5, notsamephysicalform"
  },
  {
    "DOI": "10.1039/c8ra10071c",
    "accepted_states": 0,
    "disposition": "Targetedprimarymainreview: Table3fiberTG exact; methods10Cmin vs PyGCdiscussion20CminTGconflict; LOIFig5unlabelledvalues exceptendpointprose28/35; SIunreviewed. Noadmission/no ratechoice."
  },
  {
    "DOI": "10.3390/ma10050467",
    "accepted_states": 0,
    "disposition": "Completeprimarymaintext: carbonfabric/SPElaminatesownLOITable1; noownTG, DMAglass-transitionTg isnotTGA. Noadmission."
  },
  {
    "DOI": "10.3390/polym16162333",
    "accepted_states": 0,
    "disposition": "Targetedprimarymainreview: woven-glass GFRERownLOI6states Table2; DMSTA massspectrometry product-release peaks are not TG mass-loss temperatures. NoownTGmetricfound. SIunreviewed."
  },
  {
    "DOI": "10.3390/polym14193962",
    "accepted_states": 0,
    "disposition": "Targetedprimarymainreview: flaxfabriclaminatefiretestscone; LOIoccursinliteraturecitation, noownpairedLOI. AgedstatescannotborrowliteratureLOI."
  },
  {
    "DOI": "10.3390/polym14224975",
    "accepted_states": 0,
    "disposition": "Targetedprimarymainreview: TGtestedresinblends; carbon/glassfabriclaminatein-flametests; highLOI>80cited priorpapers notownexactobservation. Noadmission."
  },
  {
    "DOI": "10.3390/polym10101081",
    "accepted_states": 0,
    "disposition": "Targetedprimarymainreview: Table4TG resins, Table1bulkresinLOI versusTable6carbonfabriclaminateLOI. Table7residuemeasuredcone notTG. Noresin-TG/laminate-LOI crosspair."
  },
  {
    "DOI": "10.1038/s41598-026-45783-9",
    "accepted_states": 0,
    "disposition": "Targetedprimarymainreview: banana350mm/barkclothsheetlaminates; LOIintheintroduction citespriorstudy; ownflammabilitynotLOI. NoownTG/LOIpairfound."
  },
  {
    "DOI": "10.3390/ma11122554",
    "accepted_states": 0,
    "disposition": "Complete18pageoriginalmainPDF, official8pageSI andoriginalFigures4/5pixels reviewed. OwnthreeexactLOIs46.0/48.8/46.4, controlabout25.9 only. TGtreatedresidue30.9 normalizedtoorganicfraction isauthorcalculated, notwholelaminateTGresidue. Rawcurvesunlabelled; no estimates or reconstructedresidue. SI TableS4 iscone, notTG. Conclusion5%vsbody7.5% resinbasisconflict preserved. Noadmission."
  },
  {
    "DOI": "10.3390/polym17070924",
    "accepted_states": 0,
    "disposition": "Primarymain targetedreview: own7cottonTGA states N2/20Kmin, ownFRmeasuredverticalburnandMCC. LOI<25 citespriorDOPOstudies, notownLOI. SIunreviewed."
  },
  {
    "DOI": "10.3390/polym15010154",
    "accepted_states": 0,
    "disposition": "Completeprimary15pagePDF/XMLandoriginalFigure7p10 inspected: fiveexactTG/LOI samplelabels but Section2.3 co-producescastSAfilms andwetspunfibers. Firetestphotos sheets, nofiber-sheetassemblycrosswalk; coneprose saysSAfilm whilemethod/results callfiber. ActualLOIspecimenform unresolved, nofiber/filmpair. SA20LOIdispersion0.2Table3vs0.3abstract/conclusion; central40unchangedbutuncertaintyconflict. T_onset explicitly5%loss, no structuralonset reinterpretation; noownSIlisted."
  },
  {
    "DOI": "10.3390/ma12193095",
    "accepted_states": 0,
    "disposition": "Primarymain targetedreview: Table6TGAonlyas-spunbicomponentfibers N2/10Cmin/700C; Table8LOIthermallybondednonwovenfabric19.3/25.2/27.1/30.4. Sourceexplicitlyselectedas-spunfibersonlyTG. Physicalform/thermalbondingstate mismatch; conechar notTG. NoadditionalownSIidentified."
  },
  {
    "DOI": "10.1021/acsomega.6c02520",
    "accepted_states": 0,
    "disposition": "Primarymain targetedreview: ownpineapplefiber/nonwovenUL94tests; onlyLOIincitedliterature. TGresidues~19/~23/~31 allapproximate; noexactcurvedigitization. SIidentifiedunreviewed."
  },
  {
    "DOI": "10.1038/srep39910",
    "accepted_states": 0,
    "disposition": "Primarymain targetedreview: cottonCMC/MTMcoatings TGbothN2/air10Cmin25-850C, onsetsaround280/275 andunlabelledresidualplots. NoownLOI main, burnerbreakthrough/verticalflame are notLOI. SIunreviewed."
  }
]

File: data/curation/archive/source_review_holds_20261001_b72.json
[
  {
    "DOI": "10.1016/j.polymdegradstab.2011.08.014",
    "accepted_states": 3,
    "disposition": "Complete nine-page local published primary reviewed. Initial uncured greige cotton nonwoven:Untreated,D1U2,D2 exact own LOI paired with originalTable3 nitrogen5C/min TG. All11nativeTGrows preserved;8without own exact LOI unpaired.0.8%P/3.4%N uniquely maps to Table1D1U2; char-length prose D1U3 descriptor conflict kept. D2 high-P descriptor1.6vs measured1.7 retained. Table3D2D4 not silently renamed to D2U4. Native ureaTu and celluloseTf are not Tonset/extra Tmax.600C char and SDthree runs retained. Bench furnace18C/min is a separate spectroscopy preparation."
  },
  {
    "DOI": "10.1016/j.apsusc.2017.09.155",
    "accepted_states": 3,
    "disposition": "Complete nine-page local published primary reviewed. InitialPAN,A-PAN,P-A-PAN ownTable2 TG andTable4 zero-cycle LOI. Ownfabric control18.1%,not cited/genericfiber17%. Source moisture Tmax1(86/93C) kept outside clean decomposition peaks; sourceTmax2/3 numbering retained. A-PAN residue47.39vs47.59 conflict withheld. PA reagent naming discrepancy retained. WashedLOI32.3/31.4/29.8 for source5/10/20cycle labels has no corresponding TG; no repeated-state admission."
  },
  {
    "DOI": "10.1016/j.apsusc.2016.06.119",
    "accepted_states": 0,
    "disposition": "Complete local eight-page primary reviewed. Five silk formulation states and washed LOI table; TG numerical discussion is largely curve-derived/approximate, with no printed numerical TG table. MCC peak temperatures not TG. No exact pair admitted."
  },
  {
    "DOI": "10.1016/j.apsusc.2017.01.283",
    "accepted_states": 0,
    "disposition": "Complete local nine-page primary reviewed. Five initial/washed silkLOI states but TGFigure7 only qualitative/unlabelled curves. Table2 is MCC, not TG. No pair admitted."
  },
  {
    "DOI": "10.1016/j.apsusc.2017.08.021",
    "accepted_states": 0,
    "disposition": "Local main methods/TGTable2 and originalLOI plot inspected; whole-source review incomplete. ExactTG10rows nitrogen/air10Cmin, but own treatedLOI only unlabelled curves and>33% prose; cannot assign exact values. Accepted manuscript figure/caption ordering mismatch and method600C versus air residue700C retained as holds. No pair admitted; no supplemental material reviewed."
  },
  {
    "DOI": "10.1016/j.apsusc.2019.02.159",
    "accepted_states": 0,
    "disposition": "Local manuscript material/preparation/LOI/TG methods screened. Listed supplementary materials not yet retrieved and exact TG formulation label not resolved. Publisher publicfullroute403. Hold all proposed treated pairs until listedSI and sample mapping complete."
  }
]

File: data/curation/archive/source_review_holds_20261001_b73.json
[
  {
    "DOI": "10.1016/j.tca.2011.01.007",
    "sample": "entire source",
    "reason": "Only the publisher abstract, materials section, and partial thermal discussion were retrieved. Main Table 4 and exact LOI, atmosphere, and ramp remain unavailable; no numerical facts were inferred from secondary literature. The primary thermal excerpt says 95 C for the recipe, while a secondary 2013 paper says 92 C; do not reconcile by guessing. Zero states admitted."
  },
  {
    "DOI": "10.1016/j.tca.2011.03.029",
    "sample": "Pure wool",
    "LOI_pct": 25.4,
    "residue_pct": 30.8,
    "source_second_pyrolysis_range_C": "190-326",
    "source_second_pyrolysis_mass_loss_pct": 34.08,
    "source_third_pyrolysis_range_C": "391-597",
    "reason": "Exact values from original Tables 4/5 are available, but the control LOI and residue duplicate the 2010 paper and the third-stage range matches. No independent new control is claimed. Kept separately for cross-publication review."
  },
  {
    "DOI": "10.1002/app.35353",
    "sample": "Pure wool",
    "LOI_pct": 25.4,
    "residue_pct": 29.4,
    "source_second_pyrolysis_range_C": "190-326",
    "source_second_pyrolysis_mass_loss_pct": 34.08,
    "source_third_pyrolysis_range_C": "391-597",
    "reason": "The same LOI of 25.4, second-stage and third-stage ranges, and DSC enthalpy of 140.2 occur in the 2011 control, but the residual mass differs. Cross-publication provenance and independence remain unresolved; no new control admission."
  },
  {
    "DOI": "all reviewed sources",
    "sample": "Other CCD recipes, modeled optima and washed specimens",
    "reason": "CCD tables optimize vertical-flame char length; no exact same-state TG/LOI table exists for each run in the reviewed evidence. The initial posttreatment rinse is not durability washing. No additional pairs."
  },
  {
    "DOI": "all reviewed sources",
    "sample": "TGA residue temperature; standard temperature metrics",
    "reason": "Generic residual mass is retained with blank residue_temp_C. Stage ranges cannot be converted into Tonset, T5, T10, or Tmax, or used to assign 597, 599, or 600 C to the residue. No curves were digitized."
  },
  {
    "DOI": "10.1002/app.35353",
    "sample": "Statistical factor D identity",
    "reason": "Direct methods and the Table IV specimen footnote consistently specify HCl; statistical prose and Table V specify formic acid. The draft retains this caveat and remains pending parent QA; the parent must decide whether the chemistry conflict permits admission."
  },
  {
    "DOI": "all reviewed sources",
    "sample": "PDF binaries, visual QA, and SI",
    "reason": "Public indexed original text was retrieved. PDF binary fetches failed, so no image or pixel QA is claimed. The full 2010 paper was not exhaustively recovered; relevant methods, tables, and thermal discussion were recovered. No complete SI review or absence of SI is claimed."
  },
  {
    "scope": "source completeness limitation; does not exclude staged rows under parent indexed-original-text policy",
    "reason": "Original relevant pages 76-80 are read from the public indexed original PDF. Direct file requests consistently returned 502 connection refused. No visual table QA, complete-PDF review, PDF hash, or supplement inventory is claimed.",
    "status": "staged_for_parent_QA_with_explicit_indexed_text_provenance"
  },
  {
    "scope": "Cotton 3 / air / residue only",
    "reason": "Original-PDF index Table 3 reports 7.7% char at 700 C; Section 3.7.1 prose says 7.6%. Do not resolve by guessing. Candidate canonical residue fields are blank; source table fact is retained only in indexed_factual_evidence.json."
  },
  {
    "scope": "postlaundering state",
    "reason": "Only MCC after laundering is reported in Table 2/Figure 4. No matching postwash TG and measured LOI; excluded."
  },
  {
    "scope": "MCC Tmax values in Table 1/Table 2",
    "reason": "These are temperature of maximum heat-release rate and not DTG maximum. No Tmax1_C is imported."
  },
  {
    "scope": "TGA specimen, range, flow, uncertainty",
    "reason": "Not specified in indexed conventional-TGA method. Do not transfer KBr preparation from RT-IR, 5 mg/700 C/1 C per second from MCC, or nitrogen flow 45 mL/min from TGA-IR."
  },
  {
    "DOI": "10.5755/j01.ms.24.4.18606",
    "sample_state": "FR-cotton",
    "reason": "TG Table1/Fig6 labels do not distinguish wash state. Methods explicitly test some unwashed and some washed. SEM Fig4 caption/prose differ about before/after one wash. Table2 has separate 0,1,5,10 washes, so do not choose a LOI for treated TG.",
    "TG_facts": {
      "Tonset_C": 252,
      "residue_580C_pct": 44.0,
      "source_Tmax_C": [
        326,
        410
      ]
    },
    "LOI_by_washes": {
      "0": "35.2+/-0.1",
      "1": "28.6+/-0.2",
      "5": "26.2+/-0.1",
      "10": "25.4+/-0.2"
    }
  },
  {
    "DOI": "10.5755/j01.ms.24.4.18606",
    "sample_state": "postwashing recipe",
    "reason": "Fig1 specifies Na2CO3 0.5g/L at40C; \u00a72.3 text says distilledwater at40C10min. No correction selected."
  },
  {
    "DOI": "10.5755/j01.ms.24.4.18606",
    "sample_state": "CEPAM+ andPCEPAM powders",
    "reason": "Additive TG cannot pair to fabric LOI."
  },
  {
    "DOI": "10.5755/j01.ms.24.4.18606",
    "sample_state": "normalized Tmax and LOI SD",
    "reason": "Tmax definition omits rate; retained raw only. LOI uncertainty type/replicate count unreported."
  },
  {
    "DOI": "10.1177/1558925019898946",
    "status": "held_TG_endpoint_and_residue_conflict",
    "reason": "Methods end700 C versus residue prose800 C; OPF56% and OPFHA-MEA68% residues not admitted or reassigned to700 C. Other OPF states have measured LOI but no unconflicted exact same-state TG metric."
  },
  {
    "scope": "TG_end_C",
    "reason": "Methods end600C; Figure5 curves/axis extend towards700C. Canonical endpoint blank. This does not change explicit T5/T50/R400 and Section3.3 R600."
  },
  {
    "scope": "Tg/Td",
    "reason": "Simultaneous TG-DSC metrics; no source statement assigning Td to maximum DTG rate. Raw only; no normalizedTmax."
  },
  {
    "scope": "exact coating add-on",
    "reason": "Only approximately30% weight uptake reported collectively; no exact row-specific add-on."
  },
  {
    "scope": "instrument description",
    "reason": "Paper calls instrument simultaneousTG/DSC NetzschDSC204. Retain source wording without guessing a different device."
  },
  {
    "scope": "potential future duplicate source",
    "DOI": "10.1016/j.porgcoat.2022.107255",
    "reason": "Same author/oligomer and MA among reactive diluents. Current source cites earlier paper for synthesis,not numericalTG/LOI reuse. Earlier original fulltext unavailable; no rows from that source currently exist in master/queue. Check cross-paper data before adding it later."
  },
  {
    "scope": "postabrasion/postwash",
    "reason": "No matched TG and measuredLOI supplied; no extra states."
  },
  {
    "DOI": "10.32710/tekstilvekonfeksiyon.675352",
    "sample_state": "Cloisite 20A powder",
    "reason": "Table 3/Figure 4 are additive-only TG, not fabric TG; cannot pair with fabric LOI. General 600 C scan statement conflicts with powder figure/table 1096.6 C; excluded entirely."
  },
  {
    "DOI": "10.32710/tekstilvekonfeksiyon.675352",
    "sample_state": "B and C coated fabrics",
    "reason": "Table 2 defines 5 and 10 g/kg recipes and Table 6 gives vertical burning results, but no TGA Table 4 row and no LOI Table 7 result. Section 3.5 explicitly tests only treated A and D by LOI. No interpolation."
  },
  {
    "DOI": "10.32710/tekstilvekonfeksiyon.675352",
    "sample_state": "cited background cotton LOI 18.4%",
    "reason": "Introductory value explicitly attributed to Ghoranneviss and Shahidi 2014; not own-measured UT LOI. Current UT value is 18.2% in Table 7 and Section 3.5."
  },
  {
    "DOI": "10.32710/tekstilvekonfeksiyon.675352",
    "sample_state": "R600, T5/T10, Tmax, add-on, LOI uncertainty/replicates",
    "reason": "No direct exact source values for these fields. Residue stays at 594.30 C; decomposition beginning is not assigned to a percent-loss threshold; final fabric uptake cannot be derived from paste concentrations or knife gap."
  },
  {
    "scope": "CCF-AL and CCF-CL",
    "reason": "First-home-laundered states LOI20/24,phosphorus3.7/5.6mg/g; no matched TG. Laundry protocol not reported. Never reuse initial TG."
  },
  {
    "scope": "instrument/standard nomenclature",
    "reason": "Source reports TG on DSCQ10 and LOI ISO4859-2. Retain strings,do not invent corrected instrument/standard."
  },
  {
    "scope": "generic washing process",
    "reason": "Introduction lists washing among generic steps; actual polymerization procedure specifies removal/air drying/60C overnight and no wash. Preserve exact prepared versus first-home-laundered labels."
  },
  {
    "scope": "temperature endpoint",
    "reason": "Method700C; exact Table2 residue explicitly600C. No R700 inferred."
  },
  {
    "source_id": "Nam_Parikh_Condon_Beltwide2010_10123",
    "DOI": "",
    "sample_state": "all six",
    "status": "hold_missing_doi",
    "reason": "Original proceedings has no DOI shown. Current repository validator explicitly holds missing DOI. Do not invent DOI, reuse 2011/2012 DOI, or admit as verified without parent decision on source identifiers."
  },
  {
    "source_id": "Nam_Parikh_Condon_Beltwide2010_10123",
    "sample_state": "source Ti features and multi-rate kinetics",
    "reason": "Ti is initial decomposition in DTG, not a normalized Tonset or T5/T10. Ea uses additional rates and is retained source-native only; no extra rate-conditioned states invented."
  },
  {
    "source_id": "Nam_Parikh_Condon_Beltwide2010_10123",
    "sample_state": "Figure 1 raw fibers",
    "reason": "Raw greige and bleached/scoured fiber comparison lacks corresponding fabric LOI identity; excluded from paired rows."
  },
  {
    "sample_state": "all candidates",
    "reason": "Missing DOI; no repository gate changed. Pending source-ID support and parent original-source QA."
  },
  {
    "sample_state": "1,2,3",
    "reason": "5wt% PA: table LOI19/20/20 versus explicit prose20/21/20. Prose also misidentifies experiments2/3 as10wt% and assigns20/21, so state3 held conservatively despite one matching later sentence."
  },
  {
    "sample_state": "4,5,6",
    "reason": "10wt% PA table21/22/22 versus explicit prose22/23/23."
  },
  {
    "sample_state": "8,9",
    "reason": "50wt% PA table29/29/29 versus prose28and29 and highest29 for1bilayer. Samples8/9 lower value not unambiguously assigned. State7 independently29 throughout."
  },
  {
    "sample_state": "duplicate language versions",
    "reason": "Croatian and English are one study, not independent sources. Both preserve same table/prose conflicts."
  },
  {
    "DOI": "10.1039/d5ra00402k",
    "status": "held_missing_TG_atmosphere_after_complete_SI",
    "reason": "Original main XML and complete official SI (10 pages) retrieved. Main gives heating rate 10 C/min but no TG atmosphere; SI contains theoretical calculations, EDX and LOI/washing tables, no thermal atmosphere. Missing atmosphere remains unresolved; no pairs admitted. Pooled residue ranges are not individual numerical observations.",
    "supplement_url": "https://www.ebi.ac.uk/europepmc/webservices/rest/PMC11969332/supplementaryFiles",
    "supplement_pdf_sha256": "9535b290ddea8fc1e6ac309d851d5431f67b0eac3c0e80e9b6fbf071f14637c0"
  },
  {
    "DOI": "10.1007/s10570-016-0949-3",
    "status": "held_original_fulltext_missing",
    "reason": "Original first-page publisher preview and TG figure caption available; complete methods and exact LOI/TG tables not retrieved. Main abstract100 g/L LOI cannot be paired with TGcaption80 g/L. No pair admitted.",
    "source_url": "https://www.researchgate.net/publication/301704164_A_novel_durable_and_high-phosphorous-containing_flame_retardant_for_cotton_fabrics"
  },
  {
    "DOI": "10.1007/s10570-021-03780-3",
    "status": "held_original_fulltext_missing",
    "reason": "Only original abstract/first-page preview and figure captions retrieved. Own numerical LOI not established; fulltext TG/method evidence incomplete. No pair admitted.",
    "source_url": "https://www.researchgate.net/publication/349964156_Preparation_and_flame_retardant_properties_of_cotton_fabrics_treated_with_resorcinol_bisdiphenyl_phosphate"
  },
  {
    "DOI": "10.1016/j.polymdegradstab.2023.110366",
    "status": "held_original_fulltext_missing",
    "reason": "Publisher metadata and author-university research summary available, but original fulltext numeric TG/LOI and condition crosswalk not retrieved. No pair admitted.",
    "source_url": "https://www.ryongnamsan.edu.kp/univ/en/research/success/ddb30680a691d157187ee1cf9e896d03"
  },
  {
    "DOI": "10.1177/1528083703035390",
    "status": "held_no_exact_TG_metric_rate_crosswalk",
    "reason": "Original 18-page publisher PDF indexed text reviewed. Six Table3 LOIs are numerical, but Figures2-8 TG curves have no printed per-state metrics; degradation interval prose lacks a specific heating-rate link. Methods list five ramps for kinetics, not a unique rate for each qualitative thermal statement. Cotton/PESFR blend30/70 TG versus overall woven11/89 also needs sample-identity distinction. Do not digitize curves or import IKP kinetic parameters as TG temperatures.",
    "source_url": "https://journals.sagepub.com/doi/pdf/10.1177/1528083703035390"
  },
  {
    "DOI": "",
    "official_identifier": "Texas Tech Textile Topics volume XIV no10 June1986",
    "status": "held_no_exact_TG_and_missing_ramp",
    "reason": "All four original scanned pages visually checked. TablesI/II contain measured and calculated OI separately; Vinyon37.0 is explicitly literature-sourced, not own measurement. Air TG appears only as unlabeled curves and approximate pooled thermal descriptions; no heating rate reported. No exact-condition pair. Nominal70/30 versus actual69/31 cotton/Cordelan must remain distinct unless original bridge established.",
    "source_url": "https://www.depts.ttu.edu/fbri/newsletter/PDFs/ttjun86.pdf"
  },
  {
    "DOI": "10.1177/073490418300100205",
    "status": "held_original_fulltext_not_retrieved",
    "reason": "Publisher abstract and first indexed original page confirm cotton/wool blend inventory and TG/LOI experiments. Original numerical tables and methods not retrieved; CiteSeer document returned404, publisherPDF cache miss. No secondary values admitted.",
    "source_url": "https://journals.sagepub.com/doi/pdf/10.1177/073490418300100205"
  },
  {
    "DOI": "10.1007/s12221-008-0070-9",
    "status": "held_wash_state_crosswalk",
    "reason": "Complete author-uploaded original text read: Table4 has exact control and25.62%weight-gain TG onsets/Tmax/R700; Table3 exact LOI columns explicitly1HL and30HL. Thermal sample wash history is not linked to1HL or30HL, and Figure2 initial LOI plotted without text numeric labels. Do not assign1HL LOI to initial TG. Control prose22.8 repeatsTable3 1HL comparator and is not separate evidence of initial unwashed LOI.",
    "source_url": "https://www.researchgate.net/publication/238360589_Flame_resistant_modification_of_silk_fabric_with_vinyl_phosphate"
  },
  {
    "DOI": "10.3390/coatings15060699",
    "status": "held_no_own_measured_LOI",
    "reason": "Original publisher indexed methods/results give TG and vertical burning, but no own measured LOI. Introductory LOI29.0 belongs to a cited PET fabric and cannot be assigned to this nylon/cotton inventory.",
    "source_url": "https://www.mdpi.com/2079-6412/15/6/699"
  },
  {
    "DOI": "10.3390/coatings13111852",
    "status": "held_no_own_measured_LOI",
    "reason": "Complete publisher-author fulltext on ResearchGate covers thermal stability, thermal management and antibacterial properties. No measured LOI found in original text; absent oxygen-index testing must not be replaced by TG/DSC/fire-protection claims.",
    "source_url": "https://www.researchgate.net/publication/375044935_AgNWs-Silane_Coatings_for_the_Functionalization_of_Aramid_Woven_Fabrics"
  },
  {
    "DOI": "10.3390/coatings10121257",
    "status": "held_no_own_measured_LOI",
    "reason": "Original publisher methods report N2/10 C/min TG and vertical flame test GB/T5455. No measured LOI established; original thermal values and afterflame/char length cannot establish TG-LOI pairs.",
    "source_url": "https://www.mdpi.com/2079-6412/10/12/1257"
  }
]

File: data/curation/archive/source_review_holds_20261001_b75.json
[
  {
    "DOI": "10.1016/j.polymdegradstab.2016.02.009",
    "accepted_states": 4,
    "accepted_condition_records": 4,
    "TG_only_records": 0,
    "disposition": "NativeTonset5% is5%masslossT5,notaseparateoperationalonset. SourceVmaxnegative%/min values retainedwithout sign/unitconversion; nottemperature orresidue. Masslossaround3% below100Cmoisture notdecomppeak. MCC1Csec/O2-N2flow20/80 andTPHRR348.9/331.2/314/313.8 are notTGconditions/peaks. COT-Si11.4 hasMCConly andnoowninitialLOITable2/TGTable3;washed1/5/30soapingLOITable6 notinitialTG. TGmass/gasflow/replicates andLOIreplicates/uncertainty notreported. SI characterizes the synthesized PSi compound only; no additional TG/LOI measurements.",
    "accepted_sample_labels": [
      "COT",
      "COT-PSi18.7",
      "COT-PSi5.4",
      "COT-PSi9.4"
    ],
    "original_locators": [
      "Accepted manuscript numberedp3 preparation,p4 Table1/methods,p7 Table2,p9 Table3; completeofficialSI FiguresS1-S4"
    ],
    "review_scope": "Complete15-numbered-page localoriginal andcompleteofficialsupplementaryDOCXtext/captions/all4embedded31P,1H,13C NMR/FTIR spectra reviewed; same title/authors/productformula. SI containsnoadditionalTG/LOIrecords; retained privately."
  },
  {
    "DOI": "10.1016/j.polymdegradstab.2017.11.018",
    "accepted_states": 6,
    "accepted_condition_records": 6,
    "TG_only_records": 1,
    "disposition": "NativeT1/T5/T10 are1/5/10%mass-loss thresholds,notonsets orpeaks. Early1%loss notassignedasdecomposition orwaterpeakwithoutsourceassignment. SourceTmaxI/II Table3 retainedstageorder; PCFCTmax(Table4/5)notTG. Stageweightchangesnotchar orpercent-losstemperatures. Table3extra2HC absentTable1/Fig6,no fabricated2wt%recipe orLOI. Compoundnumber4 inSection2.3.1 vs3 inTable1/synthesis preserved as source numbering inconsistency; HT5HC/MT5CH/MT5H-W prose aliases notsilentlyoverwritten. InitialTGandLOIonly; five-washPCFC andEDSnotpairedTG/LOI. Syntheticair60mLmin notPCFCO2/N2flow20/80 or1Csec ramp. LOIexperimentalerror notSD; TGreplicates unspecified.",
    "accepted_sample_labels": [
      "10HC",
      "1HC",
      "5HC",
      "Cotton",
      "MT5HC",
      "T5HC"
    ],
    "original_locators": [
      "Accepted manuscript PDFpp5-7 methods;PDFp22 Table1;PDFp26 Table3;PDFp30 Figure6"
    ],
    "review_scope": "Complete36-page locallyheldprimary text,tables,captions,references reviewed; original numerical/method pixels viewed. No listedSI inprimary andno distinctmatchinglocalsupplement; externalinventorynotinspected."
  },
  {
    "DOI": "10.1016/j.polymdegradstab.2019.109028",
    "accepted_states": 4,
    "accepted_condition_records": 4,
    "TG_only_records": 1,
    "disposition": "Table2 Tonset5%footnote defines5%weightloss; cleanT5only,notTonset. OriginalFigure3CAP2endpointordering contradictsTable2CAP2/CAP3tiedhighest27.3%; allsource-tableendpoint/peakresiduesheldoutsidecleanfields pendingquantitativeconsistencyadjudication,notdigitized. Table2 Vmax%/minnegativevalues versusFigure3DTG%/C andmagnitudeinconsistencyretained,nosign/rampconversion. Temperatures retainexplicitTable2metrics andmatchedinitialTable3LOI. OwnUntreatedlabelmatchesTG/LOIbutexactcontrolalkalipretreatmentuncertain,noinventedNaOHhistory. DPPonlyTG,noLOITable3. Washed10cycleTable5LOI21.0/25.6/27.2/27.7 notinitial21.2/27.2/28.1/28.8; no washedTG. CONE massloss/relativecharincrease22.2%notTGchar. Statisticaltypeofprinteduncertainty andTGmass/replicatesmissing. Missingfabricgsm/weave notguessed.",
    "accepted_sample_labels": [
      "CAP1",
      "CAP2",
      "CAP3",
      "Untreated"
    ],
    "original_locators": [
      "Journalpreproof PDFpp5-7 methods;PDFp8 Table1;PDFp10 Table2/Figure3;PDFp12 Table3;PDFp20 Table5washedLOI"
    ],
    "review_scope": "Complete27-page localjournalpreproof text,tables,captions,references reviewed; original methods/recipe/numericalpages viewed. No listedSI inmain or distinctmatchinglocalrelatedfile;externalinventorynotinspected."
  },
  {
    "DOI": "10.1016/j.polymdegradstab.2020.109286",
    "accepted_states": 0,
    "accepted_condition_records": 0,
    "TG_only_records": 0,
    "disposition": "Complete original text/tables/captions/references read. TG describes wool fibers whereas LOI describes fabric; no spinning/weaving crosswalk provided. Whole source held for material-form matching. Nitrogen residue37 vs38 percent conflicts; original-control assessment temperature unresolved. Washed50cycle LOI lacks same-state TG. No accepted measurements and no guessed form equivalence.",
    "accepted_sample_labels": [],
    "original_locators": [
      "Original methods Section2; TG Figure6; LOI Table3; conclusion"
    ],
    "review_scope": "Complete locally held original primary read; no Grade-A numerical review or SI-completeness claim."
  }
]

File: data/curation/archive/source_review_holds_20261001_b76.json
[
  {
    "DOI": "10.21203/rs.3.rs-697928/v1",
    "source": "pei_pa_gradient2021",
    "held_evidence": [
      {
        "kind": "source_version",
        "related_version_doi": "10.1080/15440478.2022.2044428",
        "reason": "Final journal numerical equivalence unverified. Do not silently change preprint DOI or admit both versions; require source-wide alias/reuse review before later journal admission."
      },
      {
        "kind": "recipe_metadata",
        "reason": "See source_recipe_limitations: PA sequence chosen asC2 beyond three cycles and short-time drying/rinse restatement are not fully explicit; retain limitations, never invent recipe details."
      },
      {
        "kind": "unmatched_LOI",
        "states": [
          "C1",
          "C2",
          "C3",
          "C4",
          "C5"
        ],
        "reason": "Table2 long-immersion treatments have LOI but no corresponding tabulated TG; short-timeC2-1/2/3 are separate preparations."
      },
      {
        "kind": "unmatched_wash",
        "states": [
          "C2-1 5LC",
          "C2-1 10LC",
          "C2-2 5LC",
          "C2-2 10LC",
          "C2-3 5LC",
          "C2-3 10LC"
        ],
        "reason": "Table4 measuredLOI has no corresponding TG; only0 and20LC states proposed."
      }
    ]
  },
  {
    "DOI": "10.21203/rs.3.rs-1781201/v1",
    "source": "psn2022",
    "held_evidence": [
      {
        "type": "related_version",
        "DOI": "10.1016/j.polymertesting.2022.107918",
        "status": "future_alias_reuse_hold",
        "reason": "Related final journal numeric equivalence unverified and authorship differs. Never substitute final DOI or count versions twice without exact cross-version audit."
      },
      {
        "type": "LOI_only",
        "states": [
          "CT/PSN5",
          "CT/PSN10"
        ],
        "reason": "No fabric TG for lower concentration states."
      },
      {
        "type": "washed_LOI_only",
        "states": [
          "CT/PSN20 durability washes including50LC LOI26.4"
        ],
        "reason": "No matching washedTG; preparative rinse is not a durability-laundering state."
      },
      {
        "type": "control_preparation_caveat",
        "reason": "Table1 control includes5wt%DCD despite generic pure-cotton wording inSection3.2; exactTable1 recipe preserved for parent QA."
      },
      {
        "type": "not_TG",
        "reason": "Table3 residual mass1.2/20.5 is cone residue, notTG. NoMCC/DSC or char-image measurements imported."
      }
    ]
  },
  {
    "DOI": "10.21203/rs.3.rs-3748177/v1",
    "source": "fpec2024",
    "held_evidence": [
      {
        "scope": "F-PECinitial",
        "LOI_Table2": "28.5\u00b10.5",
        "LOI_conclusion": "28",
        "TG": {
          "T5_C": "269",
          "source_Tmax_C": "314",
          "R300_pct": "87.0",
          "R370_pct": "48.2",
          "R700_pct": "26.2"
        },
        "reason": "Conclusion p.11 numericLOI differs. Fluorinatedvariant chosenforF-PECnotexplicitlyassigned inpreprintmain. ActualpreprintSIunavailable;finaljournalSITableS1suggestsF0.5butequivalenceunverifiedandnottransferred."
      },
      {
        "scope": "4/8/12/16/20waterwashedPECandF-PEC",
        "reason": "OwnLOI available butno matchingwashedTG."
      },
      {
        "scope": "relatedjournalversion",
        "DOI": "10.1007/s10570-024-05944-3",
        "reason": "Futurealias/reusehold;preprintp.2explicitlylinksVOR,butnumeric equivalenceunverified. OfficialSIretrievedseparately containsF0.1/F0.5/F0.75/F1.0LOIs,notTGandnotjoined topreprint."
      }
    ]
  },
  {
    "DOI": "10.48550/arXiv.2202.05168",
    "source": "pda_pha2022",
    "held_evidence": [
      {
        "states": [
          "cottonLOI17.4",
          "PDA-cottonLOI17.7"
        ],
        "reason": "Sourcep.16only says no residue left at600C;no explicitnumerical0. Do notconvert qualitative wordingtoexactzero."
      },
      {
        "states": [
          "1BL",
          "2BL"
        ],
        "reason": "TGresidues8.5/13.0explicitbutnumericLOIinunavailableTableS4;noestimation."
      },
      {
        "states": [
          "durabilitywashes",
          "reverseorder12BL",
          "noPDA14BL",
          "180PDA7BL"
        ],
        "reason": "No matchedTG;do notimport50wash24.1or20.9asinitialLOI."
      },
      {
        "scope": "SI",
        "reason": "ReferencedSIabsentfrom37pagearXivPDF;arXivsourceendpointreturnedidenticalPDF;officialjournalSIaccess403,nochallengeoraccesschange."
      },
      {
        "scope": "relatedjournal",
        "DOI": "10.1016/j.apsusc.2022.152550",
        "reason": "Numericalequivalenceunverified;futureversionalias/reusehold."
      }
    ]
  },
  {
    "DOI": "10.5604/01.3001.0010.5372",
    "source": "modacryl2017",
    "held_evidence": [
      {
        "scope": "C100aironset",
        "source_values": [
          "345.62Figure2",
          "345TGprose",
          "350latercomparativeTG-IRparagraph"
        ],
        "action": "CanonicalTonsetblank;originalfigurevaluepreservedraw."
      },
      {
        "scope": "N2residuetemperaturesandendpoint",
        "reason": "Figure5residueannotationslacktemperature,axisextendsto860Cversusmethod850;genericresiduesandblankendpoint,preserve850asreportedmethodonly."
      },
      {
        "scope": "C40:M60airresiduetemperature",
        "reason": "Printed1.160%but850Cprosespecifiesthreeotherfabrics;noassignedtemperature."
      },
      {
        "scope": "MCCandFTIR",
        "reason": "NoMCCTmax/residue/ramp/replicateorFTIRpumprate/absorptionspectrapeak importedasTGnumericvalue."
      },
      {
        "scope": "sourceerrors",
        "reason": "M100airDTGsecondheight8.339printedpositive;source-signnotcorrected. ReferenceFig2einp63doesnotexist;notused. TypographicalduplicatehiddenPDFtextnotusedfornumbers."
      }
    ]
  },
  {
    "DOI": "10.1088/1757-899X/459/1/012050",
    "source": "goat2018",
    "held_evidence": [
      {
        "scope": "Canonical Tmax1/Tmax2",
        "reason": "247/526 C are described only as maximum temperature of first/second weight loss, without a maximum-rate or DTG definition; retained in source_reported_Tmax1_C/source_reported_Tmax2_C only."
      },
      {
        "scope": "Other four regions",
        "reason": "Tropoja, Zagore, Vorfe and Permeti have mechanical fibre results only; no paired own LOI/TG."
      },
      {
        "scope": "MCC values",
        "reason": "MCC residue 0.24, heat-release temperature 351.1 C, ramp 1 K/s and nitrogen 80 mL/min are not TGA."
      },
      {
        "scope": "Replicate states",
        "reason": "Three Table 2 LOI repetitions describe the same Hasi fabric; no separate states or computed SD."
      },
      {
        "scope": "TGA specimen wording",
        "reason": "Methods say goat fibres; original results, Figure 2/Table 3 captions and Hasi-specific conclusion explicitly say goat fabric. Crosswalk remains subject to parent independent QA."
      }
    ]
  },
  {
    "DOI": "10.5764/TCF.2008.20.4.008",
    "source": "uv_mmep_tmep2008",
    "held_evidence": [
      {
        "scope": "Table 3 washed states",
        "reason": "1, 3 and 5 durability cycles report LOI without matching washed TGA. All 21 table entries excluded from pairing."
      },
      {
        "scope": "Add-on and F conversion",
        "reason": "Exact add-on curves are not digitized. F and Nr preserved source-native; no add-on back-calculation."
      },
      {
        "scope": "Thermal stage range endpoints",
        "reason": "Stored as source-native ranges; not recast into T5/T10 or canonical onsets."
      },
      {
        "scope": "2007 DMEP control",
        "related_original_url": "https://journal.kci.go.kr/ksdf/archive/articlePdf?artiId=ART001196830",
        "reason": "Same authors, untreated LOI18.4/R8008.9 but DTGA395 versus391 here; older control withheld from any next draft until reuse resolved. No duplicate admitted here."
      },
      {
        "scope": "Related Fibers and Polymers paper",
        "related_doi": "10.1007/s12221-008-0105-2",
        "reason": "Original fulltext unavailable in current retrieval; contains cured films and coated fabrics. Future states require source-specific numeric/form/reuse audit; no data merged."
      }
    ]
  },
  {
    "DOI": "10.1177/1528083719885013",
    "source": "pa6_hpcp2021",
    "held_evidence": [
      {
        "scope": "PA6/HPCP-10",
        "reason": "Exact R800 1.69 and first-stage onset 388.05 are available, but exact LOI requires original Figure 12 printed labels. No graph interpolation or review-paper value substituted."
      },
      {
        "scope": "5/7.5/12.5/15 wt% HPCP",
        "reason": "No matching exact fiber TG values in the retrieved original; 15 wt% LOI 29.8 remains LOI-only."
      },
      {
        "scope": "related 2019 PA6/phenoxyphosphazene paper",
        "title": "Experimental investigation of mechanical, thermal, and flame-retardant property of polyamide 6/phenoxyphosphazene fibers",
        "DOI": "10.1002/app.48458",
        "reason": "Potential related source; no numerical equivalence asserted and no values borrowed. Future source-wide reuse review required."
      }
    ]
  },
  {
    "DOI": "10.2991/ame-16.2016.169",
    "source": "silica_cotton2016",
    "held_evidence": [
      {
        "scope": "cot_control",
        "reason": "Probable reused experiment across proceedings and journal. Journal Table 2 LOI 18.5 conflicts with prose 18.0; proceedings Table 1 gives 18.5. All control proposals held pending source conflict resolution. R600 13.3 agrees."
      },
      {
        "scope": "cot_Si/P",
        "reason": "Proceedings LOI 29.2 versus journal 29.4 for same apparent state and exact shared R600 29.7. Proceedings Tmax 262 in Table 1 versus 226 in prose. Whole candidate state held; no selection of convenient version."
      },
      {
        "scope": "cot_Si T5",
        "reason": "Source 47 \u00b0C is below stated 50 \u00b0C starting temperature; stored only in source_reported_T5_C."
      },
      {
        "scope": "Related journal source",
        "DOI": "10.2298/TSCI1603863G",
        "reason": "No additional states; probable shared experiment. No cross-paper borrowing of methods, recipes or numeric values."
      },
      {
        "scope": "Optimization plots",
        "reason": "LOI curves have no exact printed values or matched TG per setting; no digitization."
      }
    ]
  },
  {
    "DOI": "10.1080/15440478.2022.2091711",
    "source": "aatmpeg2022",
    "held_evidence": [
      {
        "scope": "CFR-15 and CFR-20 initial states",
        "reason": "Table 2 LOI 41.5/43.8 and weight gain 12.4/15.4 are measured, but Table 3 TG contains only control and CFR-25."
      },
      {
        "scope": "All durability-washed treated states",
        "reason": "Table 2 contains 10, 20, 30, 40 and 50 LCs; source uses AATCC 61-2013 2A. No matched washed TG; no initial-to-washed pairing."
      },
      {
        "scope": "Raw cotton before NaOH",
        "reason": "Separate XRD specimen only; own initial control LOI/TG belongs to NaOH-pretreated control."
      },
      {
        "scope": "Tonset definition",
        "reason": "Author-labelled onset of rapid degradation, no percentage loss threshold; retain Tonset only."
      },
      {
        "scope": "Synthesis amount",
        "reason": "Source-reported ATMP 0.1 mol (29.9 g, 50%) preserved as written, without silently correcting the reported concentration/mass."
      }
    ]
  }
]
