Repository: PolyFT/textile-tga-database

# Textile TGA Database

Research database for textile thermal-response / thermogravimetric data, with LOI as a principal fire-performance label.

## Historical imported workbook snapshot (2026-09-21)

- Literature TG records: 209
- Commercial / branded / city-use textile TG records: 430
- Unified scatter-ready rows: 639
- Rows with LOI: 242
- Rows with both Tmax1 and LOI: 122
- Rows with both residue and LOI: 98

Snapshot source: `纺织品文献基准数据_持续扩展_430条TG_20260921.xlsx`.

## Data organization

`data/literature_tg.csv`  
Original literature TG record layer.

`data/commercial_tg.csv`  
Commercial/branded/city-use textile TG layer.

`data/scatter_ready.csv`

File: data/curation/archive/source_review_holds_20261001_b78.json
[
  {
    "DOI": "10.1007/s10570-021-04208-8",
    "source": "eggwhite_ha2021",
    "held_evidence": [
      {
        "scope": "CT nitrogen R800",
        "reason": "Table 1: 0.2%; p 10 line 217: 0.28%. Canonical R800 blank; both values retained in evidence."
      },
      {
        "scope": "CTW+HA nitrogen R800",
        "reason": "Table 1, p 10 line 216 and conclusion p 25: 11.6%; p 10 line 231: 11.5%. Canonical R800 blank."
      },
      {
        "scope": "T10 and Tmax canonical metric assignment",
        "reason": "Table labels are clear but no expanded threshold or maximum-rate definition appears in the manuscript. Source-native temperatures retained; canonical temperatures blank. DTG curves are shown, without numerical estimation."
      },
      {
        "scope": "CTHA+W reversed bilayer",
        "reason": "Both TG atmospheres and 19.8% weight gain reported, but no explicit measured LOI for this state."
      },
      {
        "scope": "CTW+HA durability water soak",
        "reason": "Separate ISO 5651-1978 test: distilled water at 1:20 w/v with 0.5 g/L nonionic wetting agent, 30 min at room temperature; weight loss 9.67%. LOI described only as reduced by 2%, with no matched washed TG. No inferred LOI."
      },
      {
        "scope": "Cited comparison materials in Tables 1/2",
        "reason": "DNA, casein, hydrophobin and whey protein values are literature values; excluded from own states."
      },
      {
        "scope": "Preprint version 10.21203/rs.3.rs-188572/v1",
        "reason": "Same titled work and identical visible TG table rows; future source-wide alias/reuse hold. Do not add its states separately. No complete numerical equivalence or typeset equivalence assertion."
      }
    ]
  },
  {
    "DOI": "10.1177/1558925019843615",
    "source": "radiant2019",
    "held_evidence": [
      {
        "scope": "Pyrolyzed or convectively pre-exposed fabric states",
        "reason": "These states are used in subsequent heat-protection and radiative optical tests; no separate matching LOI and TG values."
      },
      {
        "scope": "Nomex secondary thermal decomposition peak",
        "reason": "Text gives only a broad 560-570 \u00b0C interval; no exact peak extracted."
      },
      {
        "scope": "Directional LOI states",
        "reason": "Table 3 has warp/weft columns only for vertical combustion metrics. Do not duplicate the single LOI per fabric."
      },
      {
        "scope": "TG and LOI conditioning duration, temperature and RH",
        "reason": "General fabric conditioning cites GB/T 6529-2008. The detailed 24 h statement belongs to a separate thermal-protection method."
      }
    ]
  },
  {
    "DOI": "10.21203/rs.3.rs-315407/v1",
    "source": "mtp2021",
    "held_evidence": [
      {
        "scope": "Final journal DOI 10.1007/s10570-021-04076-2",
        "reason": "Complete final journal unavailable; preview contains an added C8 TG curve. Final numerical equivalence unverified; future source-wide version/reuse hold, no coalescing."
      },
      {
        "scope": "C2, C3, C4, C5 and C6 initial states",
        "reason": "Measured initial LOI in Table 3 but no matching preprint TG row."
      },
      {
        "scope": "C8 initial state",
        "reason": "No preprint TG row; Table 1 lists PVA 10% and MTP 30%, identical to C7, but prose repeatedly calls C8 MTP alone. Recipe conflict retained."
      },
      {
        "scope": "All Table 8 washed states",
        "reason": "No washed TG. Preparation section gives 70 \u00b0C/1 h drying; results gives 60 \u00b0C/60 min. Initial TG cannot be reused."
      },
      {
        "scope": "Neat MTP and PVA TG",
        "reason": "These are neat chemical/polymer rows, not coated textiles; excluded."
      },
      {
        "scope": "Tmax and mg/min loss rate",
        "reason": "Source-native Tmax and maximum loss rate preserved; no conversion to percent-based rate, no expanded Tmax definition inferred."
      },
      {
        "scope": "Coating concentration and weight gain",
        "reason": "Table 1 percentage denominator not explicitly given. Source WG equation labels weight variables inconsistently; no dry add-on derived."
      },
      {
        "scope": "Control/PVA candidates only in related chitosan follow-on DOI 10.1016/j.porgcoat.2021.106627",
        "reason": "Independent reuse review read original chitosan Tables 1, 2 and 5 and methods. Exact later-source labels Control sample / Cotton (control sample) and C/PVA remain held, while accepted MP30/nCH30/MCHP30 are unaffected. The controls share T10/Tmax/R750 300/348/0.3, but maximum rate is 1.13 versus 1.19 mg/min, cotton areal density 142 versus 120 g/m\u00b2, TG mass 7\u20138 versus 6\u20137 mg and LOI 17.2 versus 17.1. These differences neither establish independent controls nor invalidate the internally consistent MTP pair. Retain MTP C0 as the single earlier-source control with reuse uncertainty; the later C/PVA lacks matched numerical TG. Do not describe the complete TG data as identical."
      }
    ]
  },
  {
    "DOI": "10.1016/j.jaap.2025.107371",
    "source": "dopo_insitu2025",
    "held_evidence": [
      {
        "scope": "Assay aliquot and joining-yarn selection limitation",
        "reason": "Exact cotton-state assignments independently accepted. PET joining relates to the later 2 cm \u00d7 10 m strip; no separate PET-blend formulation is established. TG/LOI aliquot and joint selection are unreported. Do not infer PET absence, presence, negligible contribution or composition matching."
      },
      {
        "scope": "Source Tmax canonical interpretation",
        "reason": "Source text calls it maximum mass loss, not explicitly maximum rate. Canonical Tmax blank; raw 380/321 \u00b0C retained."
      },
      {
        "scope": "Add-on normalization",
        "reason": "16.3 \u00b1 1.7 wt% retained in raw fields. Source equation uses treated-mass denominator, so no conventional dry weight-gain conversion."
      },
      {
        "scope": "Neat DOPOH TG row",
        "reason": "Chemical-only T5 193/Tmax 274/R700 0.8 cannot be paired to coated-fabric LOI."
      },
      {
        "scope": "Moving-strip and MCC results",
        "reason": "Distinct instruments, atmospheres and metrics; not substituted for conventional TG."
      }
    ]
  },
  {
    "DOI": "10.1016/j.cej.2020.128028",
    "source": "phosphine2021",
    "held_evidence": [
      {
        "scope": "Piperazine molar ratio",
        "reason": "Main general and SI prose use 1:1 TVPO:piperazine; main equation discussion uses 2:3. No canonical molar ratio assigned."
      },
      {
        "scope": "General pre-steam drying duration",
        "reason": "Main 10 min versus SI 5 min at 60 \u00b0C. Preserve both, leave duration unresolved. SS1-specific 5 min steps remain supported."
      },
      {
        "scope": "Laundering standard edition",
        "reason": "Main and SI heading AATCC 61-1996 versus SI text and silver durability prose AATCC 61-2013. Explicit 49 \u00b0C/45 min physical procedure retained."
      },
      {
        "scope": "Source onset",
        "reason": "97% mass remaining excluding moisture; source-native value only, not T5/T10."
      },
      {
        "scope": "Other treatment and wash states",
        "reason": "D1-D3, M1-M3, S1-S8, 50-wash S13/S16/50WSS1 and SS2 lack both exact matched LOI and TG for those exact states."
      },
      {
        "scope": "Neat polymers and MCC",
        "reason": "Poly-A/Poly-B TG are non-textile; main Table 3 is MCC and is not conventional TG."
      },
      {
        "scope": "Representative Table 4 chemistry names",
        "reason": "No direct assignment of PipEPO weight gain 21.8 or TPTEPO weight gain 44.3 to individual sample labels is made. Rounded LOI 27.4 is consistent with Table 2 S15 27.41; exact assay row retained."
      }
    ]
  },
  {
    "DOI": "10.1016/j.jclepro.2019.119620",
    "title": "Sustainable reuse of fashion waste as flame-retardant mattress filing with ecofriendly chemicals",
    "original_url": "https://digitalknowledge.cput.ac.za/bitstream/11189/8727/1/Sustainable_reuse_fashion_waste.pdf",
    "document_sha256": "1cd4a6d1dc82967716362493c464501c1f9a9344c9e05abfc1d1e89acc6bbdb1",
    "status": "hold_missing_exact_state_specific_TG_metric_and_blend_assignment",
    "candidate_states": 4,
    "reason": "Complete original reports measured LOI 19.1/26.5/27.4/28.8 for control/ammonium phosphate plus citric acid/CETAFLAM/APS mixture. Only control and ammonium-phosphate mixture underwent TG. TG prose offers approximate moisture loss, less/greater than 300 \u00b0C offsets and about 2% residual mass without unambiguous individual-state assignment. No exact canonical TGA metric can be extracted without graph estimation. Two measured source waste blends are not explicitly assigned to assays. TGA Pyris 1, 5 mg, ceramic crucible, 10 \u00b0C/min, 10 mL/min N2 then air switched at 700 \u00b0C; methods endpoint 850 \u00b0C versus prose test end 800 \u00b0C preserved as conflict.",
    "review_scope": "Complete original published PDF and preparation/method/results review",
    "admitted_states": 0,
    "reviewed_at": "2026-10-01",
    "review_disposition": "unadmitted_source_screen"
  },
  {
    "DOI": "10.1021/acsami.1c05884",
    "title": "High-Efficiency Flame Retardants of a P\u2013N-Rich Polyphosphazene Elastomer Nanocoating on Cotton Fabric",
    "original_url": "https://pubs.acs.org/doi/10.1021/acsami.1c05884",
    "status": "hold_original_main_fulltext_unavailable",
    "reason": "Official abstract and supplement descriptions identify control and 1.9, 4.2, 5.3, 10.9 wt% coatings plus 9.7% after laundering, but no main original numerical TG/LOI tables or methods retrieved. SI description lists spectroscopy, mechanical and comparison data, not a replacement for original main state pairing.",
    "review_scope": "Public original publisher abstract/preview plus targeted public fulltext retrieval",
    "admitted_states": 0,
    "reviewed_at": "2026-10-01",
    "review_disposition": "unadmitted_source_screen"
  },
  {
    "DOI": "10.1016/j.porgcoat.2022.107004",
    "title": "Permanent P/N-rich polymeric coating capable of extinguishing flame on cotton fabrics",
    "original_url": "https://www.sciencedirect.com/science/article/abs/pii/S0300944022003010",
    "status": "hold_original_main_fulltext_unavailable",
    "reason": "Original publisher abstract and limited sections identify PMAP and a 4.9 wt% coating with 60 laundering cycles; full own TG/LOI tables and method conditions unavailable. Related PDMP paper requires cross-paper reuse review before any eventual admission.",
    "review_scope": "Public original publisher abstract/preview plus targeted public fulltext retrieval",
    "admitted_states": 0,
    "reviewed_at": "2026-10-01",
    "review_disposition": "unadmitted_source_screen"
  },
  {
    "DOI": "10.1016/j.proeng.2017.12.114",
    "title": "Pyrolysis Properties and Flame Retardant Effects of Fabrics Finished by Hybrid Silica-based Sols",
    "original_url": "https://www.researchgate.net/publication/322998283_Pyrolysis_Properties_and_Flame_Retardant_Effects_of_Fabrics_Finished_by_Hybrid_Silica-based_Sols",
    "status": "hold_LOI_ranges_and_threshold_only",
    "candidate_states": 18,
    "reason": "Original Table 2 reports all 18 own measured LOIs as intervals or a threshold: A <17.0 and B/C plus A0-C4 ranges. Do not collapse ranges or thresholds to point LOI values. TG methods air, 10 \u00b0C/min, room temperature to 950 \u00b0C are available, but single-point LOI cohort admission is not supported.",
    "review_scope": "Original author-posted methods and LOI table review",
    "admitted_states": 0,
    "reviewed_at": "2026-10-01",
    "review_disposition": "unadmitted_source_screen"
  },
  {
    "DOI": "10.1016/j.polymdegradstab.2025.111746",
    "title": "Flame-retardant treatments of continuous flax fibres and rayon rovings: A novel approach for 3D-printing applications",
    "original_url": "https://www.researchgate.net/publication/396813925_Flame-retardant_treatments_of_continuous_flax_fibres_and_rayon_rovings_a_novel_approach_for_3D-printing_applications",
    "status": "exclude_fiber_TG_vs_printed_composite_LOI",
    "reason": "Original Table 3 measured LOI belongs to 4 mm thick 3D-printed PLA composites, not the flax yarn and rayon roving specimens in fiber TG Figure 6. Do not transfer composite LOI to textile fiber states; plain yarn/roving specimens lack matched own LOI.",
    "review_scope": "Original published article specimen-specific LOI and TG review",
    "admitted_states": 0,
    "reviewed_at": "2026-10-01",
    "review_disposition": "unadmitted_source_screen"
  },
  {
    "DOI": "10.3390/ma16237347",
    "status": "screened_no_own_LOI_pair",
    "source_url": "https://www.mdpi.com/1996-1944/16/23/7347",
    "review_scope": "Indexed original publisher sections 3.6 and 4; direct page was rate-limited, so no claim of complete PDF review.",
    "reason": "Own tests described are vertical flammability, oxidative TGA/DTGA and cone calorimetry. The LOI about18.9 is cited background for viscose, not an own assay. TG prose is approximate and no exact own TG\u2013LOI pair established. Do not join values from the related Heliyon blend paper, which separately lacks reported atmosphere.",
    "review_disposition": "unadmitted_source_screen"
  },
  {
    "DOI": "10.21203/rs.3.rs-2356510/v1",
    "status": "full_main_no_own_LOI_pair",
    "source_url": "https://assets-eu.researchsquare.com/files/rs-2356510/v1/83781284-1d7f-42fa-8413-561a3e9a0f0a.pdf?c=1697490884",
    "original_pdf_sha256": "7301df0cb990d61e8b900d0672a54e30c302d0e4ae0a289e171c81834a0a14b5",
    "review_scope": "Complete original preprint downloaded and text screened; experimental TG and vertical-burning methods read. No numerical image estimate or separate SI claim.",
    "reason": "Own fire performance is assessed by vertical burning and TG; no limiting-oxygen-index assay or own numerical LOI appears in the complete preprint main text. Review-cited PAN filters LOI30.9 is not this source data.",
    "related_final_doi": "10.1007/s10570-023-05227-3",
    "related_version_action": "Separate final version not reviewed or coalesced.",
    "review_disposition": "unadmitted_source_screen"
  }
]

File: data/curation/archive/source_review_holds_20261001_b82.json
[
  {
    "DOI": "10.1007/s10118-017-1896-7",
    "source": "pi_datppo2017",
    "held_evidence": [
      {
        "scope": "Table 2 LOI column c, all seven rows",
        "reason": "Calculated from char residue, not measured. Preserve only as explicitly excluded raw values."
      },
      {
        "scope": "PI-6 prime and PI-6 double-prime",
        "reason": "Different draw ratios have mechanical/structural data but no row-matched TG and measured LOI. No transfer from unprimed PI-6."
      },
      {
        "scope": "Approximate DTG regions 550 and 600 \u00b0C",
        "reason": "Approximate generic region descriptions; no exact state-specific Tmax extraction."
      },
      {
        "scope": "10.1039/c6ra26941a pre-AO DATPPO PI-0/PI-2/PI-4/PI-6",
        "reason": "Related same-family paper requires future reuse audit. No additional states or cross-paper values admitted here."
      },
      {
        "scope": "10.1039/c6ra02344d",
        "reason": "Different main-chain DAMPO monomer, draft ratio 3.8 and control T5/T10/R850 of 559/583/58.9 versus own 555/573/58. No LOI assay in original main methods; no transfer."
      }
    ]
  },
  {
    "DOI": "10.3724/SP.J.1095.2014.30424",
    "source": "pi_dappo2014",
    "held_evidence": [
      {
        "scope": "PI4 T5",
        "source_table_C": 541,
        "source_prose_C": 539,
        "reason": "Internal exact numeric conflict; canonical blank. R80066 and LOI43 unaffected and independently repeated."
      },
      {
        "scope": "General section 1.2 example synthesis quantities",
        "reason": "Example corresponds to quantities outside the explicit four Table 1 ratios, and one reagent label is omitted in available indexed text. Do not distribute example masses or infer the omitted reagent."
      },
      {
        "scope": "Exact final draw ratio",
        "reason": "Only a shared range 1\u20133 at 480 \u00b0C is stated; preserve range, no exact state assignment. TG and LOI are in the same named Table 2 row."
      },
      {
        "scope": "10.7503/cjcu20130785 phosphorus-free control",
        "reason": "Same authors and ODA/PMDA/BPDA family in earlier paper; complete original numeric comparison still unavailable. Future control admission requires exact reuse audit; no additional earlier-paper state is proposed."
      }
    ]
  },
  {
    "DOI": "10.1002/pat.867",
    "source": "epoxy_phosphonate2007",
    "held_evidence": [
      {
        "scope": "TG Table 3 treated rows except monomer-3 fleece16.0%",
        "reason": "Exact add-ons unmatched to LOI Table 4: monomer3 cloth8.0 vs13.8/17.4; twill8.2 vs11.3/12.7; monomer6 cloth8.5 vs14.5/18.3; twill9.0 vs7.8/13.1; fleece16.0 vs13.7/16.7. No rounding, interpolation or generic-chemistry pairing."
      },
      {
        "scope": "Other Table 4 treated LOI rows",
        "reason": "No same-add-on TG. Vertical-flame Table 5 add-ons and test outcomes are not TG evidence."
      },
      {
        "scope": "Monomer TG and DSC",
        "reason": "Different material state; no transfer of numeric values, gas flow, sample mass or pan to fabric TG."
      },
      {
        "scope": "Polym. Preprints 2005;46(1):583\u2013584, reference10",
        "reason": "Earlier disclosure cited for general instruments; not retrieved. Future source/state reuse review required before independent admission; no methods or values imported from it."
      }
    ]
  },
  {
    "DOI": "10.1021/acspolymersau.6c00154",
    "source": "cstgp2026",
    "held_evidence": [
      {
        "scope": "CS:TA:GP 1:5:7,1:7:7,1:7:5,1:7:9",
        "reason": "Measured LOI exists, but no formulation-matched exact TG metric; no transfer from selected 1:9:7."
      },
      {
        "scope": "TGA residue assessment temperature",
        "reason": "Exact 3.4/22.4 generic residues retained, temperature blank; 600 \u00b0C is method endpoint only."
      },
      {
        "scope": "VFT/MCC residues and peak temperatures",
        "reason": "Different assays; never substitute as TGA."
      },
      {
        "scope": "LOI \u00b1 statistic",
        "reason": "General triplicate statement explicit; SD/SE designation absent."
      }
    ]
  },
  {
    "DOI": "10.21203/rs.3.rs-1976669/v1",
    "related_version_doi": "10.1007/s10570-023-05242-4",
    "title": "Hybrid Eco-friendly Coating on Bamboo Fabric through Taguchi Formulations for Flame and Thermal Resistance",
    "publication_type": "author_preprint",
    "source_version": "author preprint v1",
    "original_url": "https://assets-eu.researchsquare.com/files/rs-1976669/v1/130f2a72-eecf-4f86-bb25-93087e7037c2.pdf?c=1697492361",
    "document_sha256": "1cea37ebe1ea5f6095791a4acdaf0f4aa4a3a126f0bbc2ab1982580fd7086ad9",
    "review_scope": "Complete official 22-page v1 PDF, including later-added version-of-record notice; own characterization, results and conclusion checked; final journal fulltext not reviewed",
    "status": "held_no_own_measured_LOI_in_preprint",
    "reason": "Nine Taguchi fabric formulations have TG under nitrogen and air, but the source evaluates burning by UL94 vertical testing and microcalorimetry, with no own LOI test or LOI numerical values. The 20% oxygen value in the methods is the MCC gas concentration, not LOI. Final journal cannot be assumed numerically equivalent or given a source-wide exclusion from this preprint review.",
    "admitted_states": 0,
    "reviewed_at": "2026-10-01",
    "review_disposition": "unadmitted_source_screen"
  },
  {
    "DOI": "10.21203/rs.3.rs-1311636/v1",
    "title": "A novel flame retardant material for fabricated cotton and its mixture with polyester (50/50)",
    "publication_type": "author_preprint",
    "source_version": "author preprint v1",
    "original_url": "https://www.researchsquare.com/article/rs-1311636/v1",
    "review_scope": "Original Research Square HTML methods and results plus author-posted indexed original sections; no downloaded PDF or figure-pixel review",
    "status": "held_unmatched_TG_treatment_and_unresolved_exact_metric",
    "reason": "LOI Tables 1/2 vary MtAPPM loading and cure temperature, while treated TG Figure 6 is described only as treated cotton and treated 50/50 cotton/PET with no exact loading/cure crosswalk. Thermal prose cites onset Table 1, but Table 1 contains LOI only. Exact native/candidate TG stage-end descriptions are not defined as T5/T10/Tmax/onset or a numerical residue, so no clean canonical TG is established. Do not infer graph values or turn the separate burned-fabric photograph description into zero TG residue. The source gives nitrogen and nominal heating rate 10/m with 50\u2013800 \u00b0C acquisition; unit wording and fabric areal-density units require original-pixel checking if reopened.",
    "admitted_states": 0,
    "reviewed_at": "2026-10-01",
    "review_disposition": "unadmitted_source_screen"
  },
  {
    "DOI": "10.1007/s10570-022-04962-3",
    "title": "Flame-retardant ramie fabrics with APP: flame retardancy, flame-retardant mechanism and mechanical properties",
    "original_url": "https://link.springer.com/article/10.1007/s10570-022-04962-3",
    "publication_type": "journal_article",
    "review_scope": "Original publisher abstract and author-page publisher preview with available figure captions; no complete main PDF reviewed",
    "status": "held_original_fulltext_unavailable",
    "reason": "Publisher and ResearchGate original one-page preview only. Abstract LOI28.6 at about5%APP and figure captions identify RF/RF-APP5/7.5/10 TG under N2/air, but exact state TG values and complete own methods unavailable.",
    "admitted_states": 0,
    "reviewed_at": "2026-10-01",
    "review_disposition": "unadmitted_source_screen"
  },
  {
    "DOI": "10.1007/s10570-023-05246-0",
    "title": "A cleaner and sustainable preparation of green flame retardant and antibacterial lyocell fabric",
    "original_url": "https://link.springer.com/article/10.1007/s10570-023-05246-0",
    "publication_type": "journal_article",
    "review_scope": "Original publisher abstract and author-page publisher preview with available figure captions; no complete main PDF reviewed",
    "status": "held_original_fulltext_unavailable",
    "reason": "Publisher and ResearchGate preview only. Abstract control18 and10wt%ESOPT30 LOI do not establish exact TG or conditions. Full text was labelled available on citation pages but the actual source page provides only a publisher preview.",
    "admitted_states": 0,
    "reviewed_at": "2026-10-01",
    "review_disposition": "unadmitted_source_screen"
  },
  {
    "DOI": "10.1007/s10570-023-05452-w",
    "title": "Production of flame-resistant bacterial cellulose using whey protein isolate or casein via physical entrapment and crosslinking",
    "original_url": "https://link.springer.com/article/10.1007/s10570-023-05452-w",
    "publication_type": "journal_article",
    "review_scope": "Original publisher abstract and author-page publisher preview with available figure captions; no complete main PDF reviewed",
    "status": "held_original_fulltext_unavailable",
    "reason": "Publisher/ResearchGate original first-page preview and figure captions only; numerical TG and complete own methods unavailable. Search citation snippets about BC/WPI/casein LOI are not sufficient original evidence. Existing related BC marine/cereal/citrus controls are reuse-sensitive; no values or protocols borrowed.",
    "admitted_states": 0,
    "reviewed_at": "2026-10-01",
    "review_disposition": "unadmitted_source_screen"
  }
]

File: data/curation/archive/source_review_holds_20261001_b84.json
[
  {
    "DOI": "10.1177/1528083718801360",
    "source": "pi_ommt2018",
    "held_evidence": [
      {
        "scope": "PI/M1, PI/M5, PI/M7",
        "reason": "Exact TG Table 2 exists but LOI available only in unviewed Figure 7d; no explicit exact LOI retrieved. No graph estimation."
      },
      {
        "scope": "Tdmax all five states",
        "reason": "Source calls it highest weight decomposition temperature; no explicit maximum-rate definition. Source-native values retained, canonical Tmax blank."
      },
      {
        "scope": "dW/dTmax all five states",
        "reason": "Table gives 5.6/5.6/5.6/5.3/5.1 with unit %/\u00b0C. Pixel scale not checked; no conversion or canonical rate assigned."
      },
      {
        "scope": "Nominal OMMT loading basis",
        "reason": "Use named states and source applied masses; do not correct 8.3682 g denominator or <1 phr contradiction."
      }
    ]
  },
  {
    "DOI": "10.1007/s11814-022-1318-6",
    "source": "anpp_wool2023",
    "held_evidence": {
      "DOI": "10.1007/s11814-022-1318-6",
      "draft_sha256": "24bea10ac0f35f5e3299bd04d143c3165a60cf26310a6868e636662b344fb884",
      "proposed_states": 2,
      "proposed_conditions": 4,
      "holds": [
        {
          "scope": "Initial 9.1%,18.7%,35.7% WG fabrics",
          "reason": "Own measured LOIs exist, but source section 8 restricts TG to the 27.4% WG treatment."
        },
        {
          "scope": "All 10,20,30,40,50 LC variants of all four treatment series",
          "reason": "No matching washed TG. The source AATCC61-2006 wash is 40 \u00b0C,40 rpm,30 min with iron balls and standard detergent; one laboratory wash is stated equivalent to five family washes. No reinterpretation of the tabulated LC count."
        },
        {
          "scope": "LOI and WG uncertainty statistics",
          "reason": "Preserve native \u00b1 values; no source definition of SD/SE or LOI n."
        },
        {
          "scope": "Comparative literature Table5 and CONE residues",
          "reason": "Not own TG+LOI pairs."
        },
        {
          "scope": "Synthesis apparatus and material interpretation inconsistencies",
          "reason": "Only untreated wool and the 27.4% WG initial treated fabric have own TG. Table 1 and section 2 map this treated state to a nominal 30% ANPP solution, but the basis of that solution percentage is not stated; do not convert it to g/L or final material fraction. Table 2 uses 0 LCs for initial LOI; the preparation includes a flowing-water rinse, which is retained as a process wash. The later durability LOIs are not paired to baseline TG. LOI \u00b1 values and Table 1 WG \u00b1 values have no stated statistical definition or replicate count; no SD or n is invented. Five repetitions in the whiteness/tensile methods are not assigned to LOI or TG. The TG mass sentence explicitly says treated sample, so the control mass remains unspecified. LOI drying at 80 \u00b0C for 4 h is not silently assigned to TG. The source contains unrelated interpretation errors, including type I cellulose and L-glucose language for wool, a later 33.7% WG typo versus the defined 35.7% state, and a two-stage description of treated air degradation despite two tabulated rate peaks plus initial moisture loss; these are preserved as source limitations and not used to repair the numerical tables. The PDF header says INVITED REVIEW PAPER, while the body supplies an own Experimental section, original measured tables, and an ANPP row explicitly marked This work in Table 5. Publication type is journal_article and only those own measurements are proposed. The synthesis prose mentions 200 mL of 5% KMnO4 solution for formaldehyde absorption without a clear apparatus arrangement; no alternate synthesis arrangement is inferred. Current dedup uses the accessible 798-condition repository snapshot; parent must refresh against later batches before admission."
        }
      ]
    }
  },
  {
    "DOI": "10.1007/s11814-021-0744-1",
    "source": "dbd_wool2021",
    "held_evidence": {
      "DOI": "10.1007/s11814-021-0744-1",
      "draft_sha256": "a4d7ffe8bac8dbcd5d20f317dfa4118e58556395e506af9fba0c23c167a83708",
      "proposed_states": 1,
      "proposed_conditions": 2,
      "holds": [
        {
          "scope": "All treated wool states",
          "reason": "Generic TG/LOI labels do not explicitly assign the final loading or cure. Preserve the 200 g/800 mL preparation with 160 \u00b0C for 3 min and the 300 g/L, 90 s optimization separately."
        },
        {
          "scope": "Treated nitrogen Tmax1",
          "reason": "Table 4 gives 305 \u00b0C; prose gives 313 \u00b0C."
        },
        {
          "scope": "Later washes",
          "reason": "Antistatic wash tests do not establish corresponding TG/LOI states."
        }
      ]
    }
  },
  {
    "DOI": "10.1007/s11814-014-0095-2",
    "source": "appcabt_cotton2014",
    "held_evidence": {
      "DOI": "10.1007/s11814-014-0095-2",
      "draft_sha256": "bdb65658d458501191a90d0e8a25fe9a670bbc9c980be9161a8ef8d2e353536a",
      "proposed_states": 1,
      "proposed_conditions": 1,
      "holds": [
        {
          "scope": "Untreated cotton control",
          "reason": "Reuse-sensitive LOI 17.5, residue 8.8% at 600 \u00b0C and rounded onset/peaks 225/311/392 \u00b0C match earlier DOI 10.1007/s11814-013-0112-x. No second count proposed."
        },
        {
          "scope": "Intermediate M, 10 wt%",
          "reason": "Explicitly cited earlier 2013 LOI 26.1 and residue 23.0% at 600 \u00b0C, not a new 2014 state."
        },
        {
          "scope": "Other add-ons",
          "reason": "5, 15 and 25 wt% have no matched TG. The 25 wt% LOI also conflicts between Table 2 (28.3) and prose (28.2)."
        },
        {
          "scope": "Source Tmax",
          "reason": "323.3/500.7 \u00b0C retained raw; no explicit maximum-rate definition."
        }
      ]
    }
  },
  {
    "DOI": "10.1016/j.clet.2021.100319",
    "title": "Chemically modified wool waste keratin for flame retardant cotton finishing",
    "original_url": "https://www.researchgate.net/publication/355946813_Chemically_modified_wool_waste_keratin_for_flame_retardant_cotton_finishing",
    "review_scope": "Author-uploaded indexed original methods, results, conclusion and references reviewed; no PDF pixels or SI retrieved. Publisher page returns Site Unavailable.",
    "status": "held_fabric_TG_conditions_and_loading_unresolved",
    "reason": "Nitrogen and 10 \u00b0C/min explicitly describe powdered keratin TGA in section 2.2.4.3; fabric TGA is stated only as 30\u2013500 \u00b0C. Figure 8 and section 3.7 have unspecified treated loading and residue more than 40%, not an exact value. Untreated cotton LOI 18 and terminal residue 10% are explicit but lack an unambiguous own fabric atmosphere/ramp assignment. Do not transfer powder TG conditions or choose 150/200 g/L from the LOI series. Original SI not obtained.",
    "publication_type": "journal_article",
    "admitted_states": 0,
    "reviewed_at": "2026-10-01",
    "evidence_sha256": "ac18e169ef03585e2668ee4356557bfb2004725010ec202a6c75303cd46dd895",
    "review_disposition": "unadmitted_source_screen"
  },
  {
    "DOI": "10.1007/s10118-019-2179-2",
    "title": "Synthesis and AO Resistant Properties of Novel Polyimide Fibers Containing Phenylphosphine Oxide Groups in Main Chain",
    "original_url": "https://www.cjps.org/rc-pub/front/front-article/download/6153094/lowqualitypdf/Synthesis%20and%20AO%20Resistant%20Properties%20of%20Novel%20Polyimide%20Fibers%20Containing%20Phenylphosphine%20Oxide%20Groups%20in%20Main%20Chain.pdf",
    "review_scope": "Official 10-page PDF downloaded; own characterization and thermal/AO results checked; full text searched for LOI, oxygen index, flame and combustion.",
    "status": "held_no_own_measured_LOI",
    "reason": "This source reports fiber TGA and atomic oxygen resistance, but no own measured limiting oxygen index assay or values were found. Atomic oxygen exposure is not LOI.",
    "document_sha256": "4cd0bdd25eb67e678c7bc7b523dc79957496f60cf484fcff325a178d4c72c7fa",
    "publication_type": "journal_article",
    "admitted_states": 0,
    "reviewed_at": "2026-10-01",
    "evidence_sha256": "4cd0bdd25eb67e678c7bc7b523dc79957496f60cf484fcff325a178d4c72c7fa",
    "review_disposition": "unadmitted_source_screen"
  },
  {
    "DOI": "10.1007/s10570-026-07020-4",
    "title": "Synergistic effect of nitrogen phosphorus biomass composite finishing on flame retardancy and UV resistance of cotton fabrics",
    "original_url": "https://link.springer.com/article/10.1007/s10570-026-07020-4",
    "review_scope": "Original publisher abstract plus ResearchGate publisher first-page preview; no complete original fulltext retrieved.",
    "status": "held_original_fulltext_unavailable",
    "reason": "Multiple WK/TP/PPOA fabric preparations and highest LOI 31.03 are described, but exact TG values, assay conditions and state crosswalk are unavailable from the original preview. No values borrowed from citations.",
    "publication_type": "journal_article",
    "admitted_states": 0,
    "reviewed_at": "2026-10-01",
    "review_disposition": "unadmitted_source_screen"
  },
  {
    "DOI": "10.1002/app.55911",
    "title": "Investigation on UV/flame retardant protection of outdoor-applied cotton fabrics by tannic acid/phytic acid system",
    "original_url": "https://www.researchgate.net/publication/381706680_Investigation_on_UVflame_retardant_protection_of_outdoor-applied_cotton_fabrics_by_tannic_acidphytic_acid_system",
    "review_scope": "Author-page publisher preview, abstract and figure captions only; no complete original fulltext retrieved.",
    "status": "held_original_fulltext_unavailable",
    "reason": "Original abstract states 29.5 and 28.3 LOIs for two TA/PA recipes; no exact matched TG and complete own methods established from the original preview.",
    "publication_type": "journal_article",
    "admitted_states": 0,
    "reviewed_at": "2026-10-01",
    "review_disposition": "unadmitted_source_screen"
  },
  {
    "DOI": "10.1007/s10570-022-05037-z",
    "title": "Eco-friendly Modal/alginate knitted fabrics with intrinsic flame retardancy and wearability",
    "publication_type": "journal_article",
    "original_url": "https://link.springer.com/article/10.1007/s10570-022-05037-z",
    "public_original_mirror": "https://www.scribd.com/document/899347733/s10570-022-05037-z-1",
    "review_scope": "Public original-text mirror sections for preparation, characterization, results, conclusion and references; original publisher identity/abstract checked. No downloaded PDF or pixel claim.",
    "status": "held_no_own_measured_LOI_established",
    "reason": "Four knitted states have exact TG Tables 1/2 under nitrogen/air at 10 \u00b0C/min; Table 3 is cone calorimetry. Sole LOI 48.0 occurrence is cited background calcium-alginate fiber, not own Modal/blend data. Own characterization and results report CCT, TG and wearability, without an LOI assay or state-specific LOI values.",
    "admitted_states": 0,
    "reviewed_at": "2026-10-01",
    "review_disposition": "unadmitted_source_screen"
  },
  {
    "DOI": "10.1007/s11814-022-1346-2",
    "title": "Microstructural and thermal investigation of the bioinspired and synthetic fire-retardant materials deposited on cotton using LBL process",
    "original_url": "https://www.kiche.or.kr/journal/kjche/fulltext/40/4/943/26fa789a",
    "review_scope": "Complete official nine-page original downloaded; own Experimental protocol, TG Table 2, MCC Table 3, vertical-flame results and conclusion checked. All LOI occurrences searched and traced to cited background.",
    "status": "held_no_own_measured_LOI",
    "reason": "Source reports four seven-bilayer cotton treatments and an untreated control with own TG, MCC and vertical-flame tests. No own LOI assay or numerical LOIs were established. Background LOI and MCC oxygen concentration cannot substitute for LOI.",
    "publication_type": "journal_article",
    "admitted_states": 0,
    "reviewed_at": "2026-10-01",
    "document_sha256": "5925e1f9013d7006d9a267950c49854135c636e5fbda95f71d82f0d4af465ab5",
    "review_disposition": "unadmitted_source_screen"
  },
  {
    "DOI": "10.1007/s11814-013-0112-x",
    "title": "Synthesis of a novel triazine flame retardant containing sulfur and its application to cotton fabrics",
    "original_url": "https://www.kiche.or.kr/journal/kjche/fulltext/30/9/1687/ebc88e5c",
    "review_scope": "Complete official four-page original text, preparation, results, tables and references reviewed as part of the APPCABT 2014 reuse audit.",
    "status": "held_preparation_and_source_reuse_review",
    "reason": "Own control and 10 wt% FR LOIs are 17.5/26.1 and residues at 600 \u00b0C are 8.8/23.0, with air/10 \u00b0C/min in Figure 4 caption. Fabric finishing recipe and own LOI assay method are not described in the original; synthesis conditions cannot be assigned to fabric finishing. Later APPCABT 2014 explicitly cites this treated FR as intermediate M and repeats the control tuple. No 2013 draft or cross-paper protocol transfer is proposed; earlier control and M require a bounded preparation/reuse decision before any future admission.",
    "publication_type": "journal_article",
    "admitted_states": 0,
    "reviewed_at": "2026-10-01",
    "document_sha256": "ce6781776b6e7a9f97cc68e7277a36e200a17ffa645484e98c6cc0650e4e2ca7",
    "review_disposition": "unadmitted_source_screen"
  },
  {
    "DOI": "10.1002/app.40584",
    "title": "Effect of chicken-feather protein-based flame retardant on flame retarding performance of cotton fabric",
    "original_url": "https://onlinelibrary.wiley.com/doi/10.1002/app.40584",
    "review_scope": "Original publisher abstract and references; original PDF open unsuccessful, no complete source retrieved.",
    "status": "held_original_fulltext_unavailable",
    "reason": "Own cotton TG and LOI are described by the abstract, but no complete preparation, numerical TG table or state crosswalk established. Secondary reviews and the distinct wool-keratin source are not substituted.",
    "publication_type": "journal_article",
    "admitted_states": 0,
    "reviewed_at": "2026-10-01",
    "review_disposition": "unadmitted_source_screen"
  },
  {
    "DOI": "10.1002/pen.70378",
    "title": "Optimizing Processing and Formulation Strategies for Enhanced Thermal and Chemical Stability of Meltblown Polyphenylene Sulfide Nonwovens",
    "status": "held_original_SI_numeric_TG_unretrieved",
    "source_url": "https://4spepublications.onlinelibrary.wiley.com/doi/10.1002/pen.70378",
    "scope": "Complete original publisher main text reviewed. Own LOI 34 is reported for pristine PPS and 3 wt% PEI nonwovens, with explicit Q50 nitrogen TGA at 10 \u00b0C/min. Main text places numerical TG evidence in Figures S1\u2013S4 and supplies no exact pair. Official 215.9 KB SI DOCX retrieval returned 403. No curve estimate or chemical-immersion weight loss is substituted. Exact processing settings and initial specimen identity still require SI review. No observations admitted.",
    "SI_url": "https://4spepublications.onlinelibrary.wiley.com/action/downloadSupplement?doi=10.1002%2Fpen.70378&file=pen70378-sup-0001-Figures.docx",
    "review_disposition": "unadmitted_source_screen"
  },
  {
    "DOI": "10.7731/KIFSE.2015.29.2.025",
    "title": "Na3PO4 Flame Retardant Treatment on Lyocell Fiber for Thermal Stability and Anti-oxidation Properties",
    "status": "held_no_explicit_numeric_LOI",
    "source_url": "https://www.kifsejournal.or.kr/upload/pdf/HJSBCY_2015_v29n2_25.pdf",
    "original_pdf_sha256": "016403a643727aa8d3f033313f38b22516a94ac285646ddd14b23be00fdd2658",
    "scope": "Complete eight-page original PDF text reviewed; Figure 7 on p.31 visually inspected. Four preparations (RL, NL-1, NL-2, NL-3) and exact air-TG Table 2 at 5, 10, 20 and 40 \u00b0C/min exist. The HC-2 LOI method uses measured oxygen and nitrogen flows, but Figure 7 has only unlabelled bars and error bars. No numerical LOI table or exact state-specific prose was found. Bar-height estimates, percentage-increase backcalculation and char-derived LOI are excluded. Nitrogen TGA at 10 \u00b0C/min is also reported, but residues are approximate. Preserve the printed preparation dimension 100 m \u00d7 100 mm without silently correcting it. Related lyocell controls require future reuse review.",
    "review_disposition": "unadmitted_source_screen"
  },
  {
    "DOI": "10.7731/KIFSE.2015.29.2.025",
    "title": "Na3PO4 Flame Retardant Treatment on Lyocell Fiber for Thermal Stability and Anti-oxidation Properties",
    "status": "held_graph_only_LOI",
    "source_url": "https://www.kifsejournal.or.kr/upload/pdf/HJSBCY_2015_v29n2_25.pdf",
    "original_document_sha256": "016403a643727aa8d3f033313f38b22516a94ac285646ddd14b23be00fdd2658",
    "scope": "Official eight-page original text reviewed and Figure7 on p31 visually checked. Four prepared lyocell states RL/NL1/NL2/NL3 have own measured LOI assay and exact multi-rate airTG Table2, but LOI is unlabelled bar heights only; no exact numericalLOI in table/prose. No bar reading, inferred18%increase back-calculation, derivedIPDT substitution or approximate N2residue admission. Related2016 mixed-ammonium source remains separately held; no value transfer.",
    "review_disposition": "unadmitted_source_screen"
  }
]
