Repository: PolyFT/textile-tga-database

# Textile TGA Database

Research database for textile thermal-response / thermogravimetric data, with LOI as a principal fire-performance label.

## Historical imported workbook snapshot (2026-09-21)

- Literature TG records: 209
- Commercial / branded / city-use textile TG records: 430
- Unified scatter-ready rows: 639
- Rows with LOI: 242
- Rows with both Tmax1 and LOI: 122
- Rows with both residue and LOI: 98

Snapshot source: `纺织品文献基准数据_持续扩展_430条TG_20260921.xlsx`.

## Data organization

`data/literature_tg.csv`  
Original literature TG record layer.

`data/commercial_tg.csv`  
Commercial/branded/city-use textile TG layer.

`data/scatter_ready.csv`

File: data/curation/archive/source_review_holds_20261001_b90.json
[
  {
    "DOI": "10.14314/polimery.2017.848",
    "source": "petpoy2017",
    "held_evidence": [
      {
        "sample": "Conventional PET stand. in Figures 2/3",
        "reason": "Shared source-native TG tuple with earlier DOI10.1007/s10973-016-5498-3. This conventional fiber is not Table1 POY control. No same-source measured conventional-PET LOI established; no cross-paper reuse or method transfer."
      },
      {
        "sample": "PET POY stand.",
        "LOI_pct": "21.7",
        "reason": "No matching own numeric TG clearly identified; conventional PET stand. curves cannot substitute."
      },
      {
        "sample": "PET POY+3.0%WG,115\u00b0C",
        "LOI_pct": "27.9",
        "reason": "Methods concentration list omits3.0%, and no matching Figure3 TG state. Structural results are not TG."
      },
      {
        "sample": "PET POY+10.0%WG,115\u00b0C",
        "LOI_pct": "25.0",
        "reason": "No Figure3 numeric TG; structural DSC/WAXS data only."
      },
      {
        "sample": "Blank bath115\u00b0C and unsuccessful130\u00b0C treatment",
        "reason": "No own matched numerical TG/LOI; no inferred comparator equivalence."
      },
      {
        "sample": "Earlier conference presentation",
        "reason": "Prior presentation stated on original first page; future separate proceedings needs reuse audit, no identifier invented."
      }
    ]
  },
  {
    "DOI": "10.1177/1528083715606105",
    "source": "pla_dp1502016",
    "held_evidence": [
      {
        "scope": "PLA-100 and other concentrations/cure temperatures",
        "reason": "Own exact TG only PLA-0/100/200; PLA-100 numerical LOI not in retrieved original prose/table, figure value not estimated. Other concentration/cure samples have no own exact TG."
      },
      {
        "scope": "Numerical residue, MCC Tmax and neat DP-150",
        "reason": "Qualitative char statements not assigned0; MCC peaks notTG; neat flame retardant is not a textile LOI state."
      },
      {
        "scope": "PLA-0 reference preparation and future reuse",
        "reason": "Source explicitly defines0g/L/125\u00b0C but later calls it untreated; no additional control or exact prep-rinse handling inferred. Future related source controls need observation reuse audit."
      },
      {
        "scope": "Later literature-comparison rows in 10.1016/j.jclepro.2020.124497",
        "reason": "DP-150 comparison attributed to Cheng2016 reproduces the current source, not an independent measurement. Any such comparator row must be excluded from later-source admissions. Distinct APTris preparations in the later original are not source-wide excluded."
      }
    ]
  },
  {
    "DOI": "10.5764/tcf.2008.20.5.001",
    "source": "hppa_cotton2008",
    "held_evidence": [
      {
        "DOI": "10.5764/tcf.2008.20.5.001",
        "source_sample_label": "HPPA cotton, 140 \u00b0C curing",
        "LOI_pct": 19.1,
        "blocker": "No exact state-specific TG metric; Figure 9(b) does not identify the curing temperature. Bath concentration and pickup unreported.",
        "source_location": "Table 1 p 4; Figure 9 p 5"
      },
      {
        "DOI": "10.5764/tcf.2008.20.5.001",
        "source_sample_label": "HPPA cotton, 160 \u00b0C curing",
        "LOI_pct": 19.6,
        "blocker": "No exact state-specific TG metric; Figure 9(b) does not identify the curing temperature. Bath concentration and pickup unreported.",
        "source_location": "Table 1 p 4; Figure 9 p 5"
      },
      {
        "DOI": "10.5764/tcf.2008.20.5.001",
        "source_sample_label": "HPPA cotton, 180 \u00b0C curing",
        "LOI_pct": 22.3,
        "blocker": "No exact state-specific TG metric; Figure 9(b) does not identify the curing temperature. Bath concentration and pickup unreported.",
        "source_location": "Table 1 p 4; Figure 9 p 5"
      },
      {
        "DOI": "10.5764/tcf.2008.20.5.001",
        "source_sample_label": "HPPA cotton, 200 \u00b0C curing",
        "LOI_pct": 22.0,
        "blocker": "No exact state-specific TG metric; Figure 9(b) does not identify the curing temperature. Bath concentration and pickup unreported.",
        "source_location": "Table 1 p 4; Figure 9 p 5"
      },
      {
        "DOI": "10.5764/tcf.2008.20.5.001",
        "source_sample_label": "HPPA plus GPE cotton, 180 \u00b0C curing",
        "LOI_pct": 26.4,
        "blocker": "Figure 9(c) TG curve only; no exact TG metric. Bath concentrations and pickup unreported.",
        "source_location": "Table 2 and Figure 9 p 5"
      }
    ]
  },
  {
    "DOI": "10.1177/0734904112468703",
    "source": "mattress2013",
    "held_evidence": [
      {
        "scope": "Untreated control nitrogen",
        "reason": "R50010 in Figure2 caption/prose versus15 in Figure3 prose; no selection or estimate."
      },
      {
        "scope": "All nine treated Table6 LOI states and further add-ons",
        "reason": "TG formulation/add-on-range means not uniquely mapped to each LOI specimen;35% char also approximate. SRRC-1 air24 abstract versus25 detailed text conflict. No treatment crosswalk inferred."
      },
      {
        "scope": "100g/m\u00b2 scrim-free fabric and prior-paper MCC comparators",
        "reason": "Only separate vertical-burning comparison for scrim-free fabric; previous MCC Table2 is explicitly borrowed and not own TG. No additional state."
      },
      {
        "scope": "Earlier cotton-barrier source controls",
        "reason": "Future related controls require full observation reuse audit; this source distinguishes its present TGA from the cited earlier MCC work."
      }
    ]
  },
  {
    "DOI": "10.31788/RJC.2022.1547069",
    "source": "pvpa_cotton2022",
    "held_evidence": [
      {
        "source_sample_label": "CF / CF-Control",
        "LOI_pct": 18.5,
        "T10_C": 327,
        "R600_pct": 6.1,
        "raw_DTG_C": [
          346,
          440
        ],
        "reason": "Exact control tuple and fabric specifications repeat in DOI 10.14233/ajchem.2022.23915; held here to prevent duplicate state admission. Earlier family control independence remains bounded by available originals."
      },
      {
        "source_sample_label": "CF-PVPA-3",
        "metric": "Residue 28.2%",
        "reason": "600 \u00b0C in Table 2, abstract and thermal prose versus 60 \u00b0C in conclusion. Canonical residue and temperature blank; independent T10 264 \u00b0C and LOI 28.5 retained."
      },
      {
        "scope": "All states",
        "metric": "DTG temperatures, DTA endotherms and stage mass losses",
        "reason": "Native raw DTG values preserved without canonical peak-stage normalization; DTA and stage losses not converted to TG maximum or residue."
      }
    ]
  },
  {
    "DOI": "10.14233/ajchem.2022.23915",
    "source": "ptap_cotton2022",
    "held_evidence": [
      {
        "source_sample_label": "CF-PTAP",
        "washing_state": "After one home laundry",
        "LOI_pct": "22.8",
        "reason": "No state-specific TG is assigned to the later durability laundry. Parenthesized LOI is a washed observation, not uncertainty."
      },
      {
        "source_sample_label": "CF-PTAP-B",
        "washing_state": "After one home laundry",
        "LOI_pct": "26.2",
        "reason": "No state-specific TG is assigned to the later durability laundry. Parenthesized LOI is a washed observation, not uncertainty."
      },
      {
        "related_DOI": "10.31788/RJC.2022.1547069",
        "source_sample_label": "CF / CF-Control",
        "reason": "Exact repeated control tuple LOI18.5/T10 327/DTG346,440/R6006.1; counted at most once under PTAP2022 if approved. Distinct six PVPA-treated states are not excluded."
      }
    ]
  },
  {
    "DOI": "10.1007/s10973-016-5498-3",
    "title": "Study of PET fibres modified with phosphorus\u2013silicon retardants",
    "publication_type": "journal_article",
    "original_url": "https://d-nb.info/1101942320/34",
    "publisher_url": "https://link.springer.com/article/10.1007/s10973-016-5498-3",
    "source_document_sha256": "f0226adbc46d6c25be948f9daed84965edc4f58be1ac0e5fa7bb682ce1f6b891",
    "review_scope": "Complete eight-page original published PDF from German National Library, full methods/results/conclusions/references; method and TG figure pixels inspected",
    "status": "held_TG_heating_rate_conflict",
    "reason": "Original method prints heating rate 10 min\u207b\u00b9 for air and nitrogen, with the temperature unit missing; Figure 2 explicitly states20\u00b0 min\u207b\u00b9 for air. Figures 1/2 reuse the same control air temperatures 450.7/545.5, so do not treat them as proven separate ramp conditions. All four air state candidates remain held. Nitrogen control Tmax 458.8/LOI 21.2 is source-explicit, but no clean independent unit/ramp corroboration was found before the conflict screen ended; keep it unadmitted pending source-specific method QA. Air mixtures additionally have a PES/WG 4/16 prose label versus 16/4 best treatment elsewhere; no correction inferred. Stage losses 83.7/15.4 are not char residues. At 800 \u00b0C N2 switches to air for 3 min; do not assign post-switch residue to inert TG.",
    "reuse_scope": "Conventional PET control Figure 1 curves and labels repeat in later DOI 10.14314/polimery.2017.848 Figures 2/3; that later conventional control is held independently and must not be paired with POY control LOI 21.7. No whole-source hold on its four distinct treated POY states.",
    "admitted_states": 0,
    "reviewed_at": "2026-10-01",
    "review_disposition": "unadmitted_source_screen"
  },
  {
    "DOI": "10.14314/polimery.2014.557",
    "title": "Changes of crystalline structure of poly(ethylene terephthalate) fibers in flame retardant finishing process",
    "publication_type": "journal_article",
    "original_url": "https://www.researchgate.net/publication/274267269_Changes_of_crystalline_structure_of_polyethylene_terephthalate_fibers_in_flame_retardant_finishing_process",
    "review_scope": "Original author-uploaded text: preparation, own assay methods and LOI Table1 inspected for related-source reuse; complete five-page article not yet fully reviewed",
    "status": "held_no_own_TG_established",
    "reason": "Own inspected methods use DSC and WAXS to examine Roflam E-treated PET woven fabric; numerical LOI exists but no own TG method or value established. Do not substitute DSC melting data. ControlLOI 21.4 differs from later conventional-PET 21.2 and POY 21.7, so no automatic control equality inferred. Different Roflam E treatment does not overlap new WG-treated POY states.",
    "admitted_states": 0,
    "reviewed_at": "2026-10-01",
    "review_disposition": "unadmitted_source_screen"
  },
  {
    "DOI": "10.1177/15280837221113361",
    "title": "Research on preparation and flame retardancy of melamine-modified flame retardant loofah composites",
    "original_url": "https://journals.sagepub.com/doi/10.1177/15280837221113361",
    "review_scope": "Original publisher full article text through conclusion, methods and Tables 1\u20136 reviewed; figure pixels unavailable",
    "status": "held_material_form_bridge",
    "reason": "Three exact numerical state pairs occur for loofah, PL and M-FR-PL6 under nitrogen, 10 \u00b0C/min. However, the original loofah is pulverized before chemical treatment and the LOI specimens are die-pressed at 36 MPa. TG preparation does not identify the pressed specimen or an aliquot from it. Retain as a form/scope hold, with no presumed retained textile structure or TG-to-pressed-state bridge. Other eight treated LOI states lack own TG.",
    "publication_type": "journal_article",
    "admitted_states": 0,
    "reviewed_at": "2026-10-01",
    "review_disposition": "unadmitted_source_screen"
  },
  {
    "DOI": "10.3144/expresspolymlett.2025.39",
    "title": "High-performance polyimide fiber by low-temperature thermal imidization from polyamic acid precursor fiber via dry-jet wet-spinning",
    "original_url": "https://real.mtak.hu/233699/1/EPL-0013228_article.pdf",
    "source_document_sha256": "1d3a9ca63722b3d25dcd673e00c02d4cf977048f8e822d706955c97c086bad2d",
    "review_scope": "Complete 13-page original PDF retrieved; targeted preparation, own TG/LOI methods, Section 3.6, Figure 7 and conclusion inspected; pp 539\u2013540 numerical pixels inspected",
    "status": "held_approximate_TG_threshold",
    "reason": "Figure 7d explicitly labels measured LOI PAA 27.4, PI-0.1 32.4, PI-0.2 32.4, PI-0.5 32.2 and PI-1 32.6. Section 3.6 explicitly qualifies the PI loss threshold as ~5% while giving temperatures 537, 539.53, 545.05, 541.29 and 533.60 \u00b0C for PI-0/0.1/0.2/0.5/1. Abstract/conclusion say 5% at 539.53 without the qualifier but do not independently clarify its operational threshold. Preserve raw temperatures; do not silently normalize to exact T5. All R900 values only greater than 50%; PAA 17.30/29.46 are stage losses, not canonical residue or defined maximum-rate temperatures. PI-0 lacks an exact state-specific LOI. Own measured LOI instrument and N2/10 \u00b0C/min are explicit, but no clean exact canonical TG admitted.",
    "publication_type": "journal_article",
    "admitted_states": 0,
    "reviewed_at": "2026-10-01",
    "review_disposition": "unadmitted_source_screen"
  },
  {
    "DOI": "10.14314/polimery.2020.9.4",
    "title": "PET/Cloisite 15A composite fibers \u2013 studies on the structure and the flame inhibition mechanism",
    "original_url": "https://bibliotekanauki.pl/articles/947613.pdf",
    "source_document_sha256": "519423d6f1812a75c4d15b6e0177e4c380366dac26f4072a69b8ba79a5a9f607",
    "review_scope": "Complete 10-page original PDF retrieved; preparation, methods, original Figure 2/3 and p 625 prose/pixels inspected for reuse",
    "status": "held_reused_controls_and_treated_state",
    "reason": "Exact pairs explicitly supported by prose are untreated PET LOI 21.6 / late DTG maximum 569.7 \u00b0C and 0.5 wt% C15A LOI 24.0 / late maximum 578.1 \u00b0C. These match already accepted DOI 10.3390/polym12040774, with same materials, preparation and source series. Do not count again. Other six LOI values are unlabelled bar heights; no interpolation. Printed Figure 3 labels are temperatures, not LOI. Its 2.5 and 5 wt% temperature labels also differ from Figure 2 inset; held without correction.",
    "reuse_scope": "Only exact repeated control and 0.5 wt% C15A states blocked; no automatic claim that every later measurement duplicates prior work.",
    "publication_type": "journal_article",
    "admitted_states": 0,
    "reviewed_at": "2026-10-01",
    "review_disposition": "unadmitted_source_screen"
  },
  {
    "DOI": "10.1007/s10853-024-10033-8",
    "title": "Accelerated multistep thermal stabilization of polyacrylonitrile fibers using an ethylenediamine pretreatment",
    "publication_type": "journal_article",
    "original_url": "https://link.springer.com/article/10.1007/s10853-024-10033-8",
    "review_scope": "Targeted original publisher methods, Data analysis Equation 6 and Table 4 discussion",
    "status": "exclude_calculated_LOI",
    "reason": "Own LOI values are explicitly calculated as 17.5 + 0.4 times char yield at 1000 \u00b0C, not oxygen-meter measurements. No calculated LOI admitted, despite exact fiber TG.",
    "admitted_states": 0,
    "reviewed_at": "2026-10-01",
    "review_disposition": "unadmitted_source_screen"
  },
  {
    "DOI": "10.1007/s10973-012-2682-y",
    "title": "Mechanical, thermal, and fire retardant properties of poly(ethylene terephthalate) fiber containing zinc phosphinate and organo-modified clay",
    "publication_type": "journal_article",
    "original_url": "https://link.springer.com/article/10.1007/s10973-012-2682-y",
    "review_scope": "Publisher original abstract and access page only; full article not retrieved",
    "status": "hold_no_original_measured_LOI_established",
    "reason": "Abstract describes fiber tensile testing, TG and MCC; no own numerical measured LOI established in accessible original evidence. Full original remains subscription-only on the inspected page. Do not infer entire-paper absence or substitute MCC.",
    "admitted_states": 0,
    "reviewed_at": "2026-10-01",
    "review_disposition": "unadmitted_source_screen"
  },
  {
    "DOI": "10.1007/s10973-007-8639-x",
    "title": "Thermal stability and flame resistance of polypyrrole-coated PET fibres",
    "publication_type": "journal_article",
    "original_url": "https://link.springer.com/article/10.1007/s10973-007-8639-x",
    "review_scope": "Publisher original abstract and access page; no full original retrieved",
    "status": "hold_fulltext_and_measured_LOI_unavailable",
    "reason": "Abstract reports thermal analysis in nitrogen/air and flame resistance, but no exact own LOI-TG state mapping or full methods established. Public repository metadata offers no associated fulltext; no values borrowed.",
    "admitted_states": 0,
    "reviewed_at": "2026-10-01",
    "review_disposition": "unadmitted_source_screen"
  },
  {
    "DOI": "10.1007/s10853-024-10529-3",
    "title": "Prediction and validation of fire parameters for a self-extinguishing and smoke suppressant electrospun PVP-based multilayer material through machine learning models",
    "publication_type": "journal_article",
    "original_url": "https://link.springer.com/article/10.1007/s10853-024-10529-3",
    "review_scope": "Targeted original publisher methods and fire-result sections; whole HTML term search for LOI/limiting oxygen",
    "status": "hold_no_own_measured_LOI_established",
    "reason": "Own fire methods use UL94, burn-through and cone calorimetry; no own measured numerical LOI found. N2/air TG is available but not pairable. Machine-learning predictions and imputed fire parameters are not measured LOI. No complete PDF pixel review claimed.",
    "admitted_states": 0,
    "reviewed_at": "2026-10-01",
    "review_disposition": "unadmitted_source_screen"
  }
]

File: data/curation/archive/source_review_holds_20261001_b92.json
[
  {
    "DOI": "10.31788/RJC.2026.1919443",
    "source": "pvpa_hydrogel2026",
    "held_evidence": [
      {
        "source_sample_label": "TC40L",
        "LOI_pct": 25,
        "source_plus_minus": 0.2,
        "washing_state": "After first home laundry",
        "reason": "No own state-specific TG. Do not transfer TC40 initial TG; home-laundry procedure details are unreported."
      },
      {
        "source_sample_label": "TC10",
        "atmosphere": "N2",
        "metric": "T10",
        "raw_values_C": [
          228,
          321
        ],
        "reason": "Two source entries in the same T10 column; no choice or reinterpretation. Canonical T10 blank; T50/R600 remain independently specified."
      },
      {
        "source_sample_label": "PVPA-BisMEP10% hydrogel alone",
        "metric": "R600 34.1% and stage losses",
        "reason": "Nontextile hydrogel specimen; not paired to fabric LOI."
      },
      {
        "scope": "All textile states",
        "metric": "DTG values and stage losses",
        "reason": "Preserved raw only; no canonical peak-stage or residue conversion. The initial treated stage is mainly moisture and unreacted monomers."
      },
      {
        "scope": "TC10\u2013TC40 recipes",
        "reason": "Nominal percentages versus native gram/mM quantities and AAPH exponent inconsistency remain unresolved; no normalized loading or numerical repair."
      },
      {
        "scope": "TC30 and TC40 nitrogen conditions",
        "metric": "T50",
        "source_native_values_C": {
          "TC30": 427,
          "TC40": 358
        },
        "reason": "Table 3 ordering conflicts with Figure 5(b) at 50% remaining mass. Both canonical values are blank. No swap, correction or graph estimate; T10 and R600 are retained independently."
      }
    ]
  },
  {
    "DOI": "10.1177/0040517519845685",
    "source": "pepas2019",
    "held_evidence": [
      {
        "sample": "F-PET / Table1 sample3 / nominal optimized250g/L",
        "reason": "Own LOI conflict29.1 versus29.3 with dose ambiguity250 versus300g/L. Hold whole treated pair; TG residue6.004 at730 and peaks453.48/555.40 are not assigned another LOI."
      },
      {
        "sample": "all other treated and20-laundry states",
        "reason": "Exact LOI is insufficient without matched own TG."
      },
      {
        "related_DOI": "10.1177/0040517515606360",
        "sample": "future untreated PET control",
        "reason": "Same-group related original cited; complete control evidence not retrieved. Require source-specific reuse audit before any future additional control; no blanket treated-source exclusion."
      }
    ]
  },
  {
    "DOI": "10.1021/ie300964g",
    "source": "dhtp2012",
    "held_evidence": [
      {
        "source_sample_label": "control",
        "LOI_pct": 21,
        "Tonset_C": 337.2,
        "R600_pct": 0.4,
        "reason": "Conservative possible-reuse hold against related original AATCC Review 2012 control: same style #423/LOI/TGA conditions but onset 337.7 and R600 0.36. Not established identical and no source-wide exclusion."
      },
      {
        "source_sample_label": "1",
        "LOI_pct": 24,
        "Tonset_C": 309.9,
        "R600_pct": 16.4,
        "reason": "Individual Table 2 preparation/add-on row not recovered; do not infer from sequence or Figure 3."
      },
      {
        "source_sample_label": "2",
        "source_LOI_values": [
          26,
          27
        ],
        "Tonset_C": 310.5,
        "R600_pct": 20.7,
        "reason": "Table 3 and later comparison give LOI 26, while section 3.3 says fabric 2\u20137 increases from 27; unresolved original conflict."
      },
      {
        "source_sample_label": "10",
        "source_LOI_range": "27\u201328",
        "Tonset_C": 304.3,
        "R600_pct": 33.3,
        "reason": "LOI is a range, not an exact point. Onset absolute/relative values also conflict by 0.2 \u00b0C."
      },
      {
        "source_sample_label": "14",
        "LOI_pct": 28,
        "source_R600_table": 27.1,
        "source_R600_indexed_prose": 271,
        "source_onset_table": 307.7,
        "source_onset_reduction": 29.7,
        "reason": "No clean canonical TG retained: unresolved residue decimal/typography plus absolute/relative onset mismatch. No correction by plausibility or arithmetic back-calculation."
      },
      {
        "source_sample_label": "8;13;15;17",
        "reason": "Table 3 marks target assays not determined; no paired own exact LOI/TG."
      },
      {
        "source_sample_label": "11;12;16",
        "metric": "onset of degradation",
        "reason": "Table 3 onsets 304.5/304.4/302.2 versus source reductions 32.9/33.0/35.2 from control 337.2 differ by 0.2 \u00b0C. CanonicalTonset blank, original values retained; clean R600/LOI pairs stay proposed."
      },
      {
        "source_sample_label": "11",
        "metric": "retained add-on",
        "reason": "14.5\u00b10.3 in Table 2 and thermal discussion versus 13.9 in FTIR and SI S5. Both preserved; no canonical add-on."
      },
      {
        "scope": "Related AATCC Review2012, 12(5):52\u201359",
        "reason": "Non-DOI journal source remains outside current identifier gate. Control possible reuse is unresolved. Different cyanuric-chloride treated states are not excluded merely by common authors; their LOIs include 27\u201328/29\u201330 ranges and washed states need their own TG assignment."
      },
      {
        "scope": "Main article source access",
        "reason": "Main original is available only as indexed author-uploaded text in this review; direct main bytes and pixels unavailable after network restriction. Official SI was obtained from publisher Figshare with verified document hash. Some intervening main text spans remain inaccessible; independent bounded source QA required before admission."
      }
    ]
  },
  {
    "DOI": "10.1177/15280837221099632",
    "title": "Chitosan and nano-TiO2 coating improves the flame retardancy of dyed and undyed denim fabrics by increasing the charring",
    "publication_type": "journal_article",
    "original_url": "https://journals.sagepub.com/doi/10.1177/15280837221099632",
    "review_scope": "Original publisher HTML methods, own thermal and flammability results, conclusion, and full-page searches for LOI and oxygen; no PDF bytes or pixel review",
    "status": "held_no_own_measured_LOI_established",
    "reason": "Own flammability method is ISO 15025 limited flame spread/vertical burning. Own TG has numerical residues and N2, 10 \u00b0C/min, but the only limiting oxygen index mention found is general introduction background. No own numerical measured LOI pair was established; do not substitute vertical burning or quoted literature.",
    "admitted_states": 0,
    "reviewed_at": "2026-10-01",
    "review_disposition": "unadmitted_source_screen"
  },
  {
    "DOI": "10.6000/1929-5995.2015.04.02.2",
    "title": "Degradation Kinetics and Mechanical Studies of Intumescent Coated Cotton Fabric",
    "publication_type": "journal_article",
    "original_url": "https://www.lifescienceglobal.com/media/zj_fileseller/files/JRUPSV4N2A2-Arora.pdf",
    "original_mirror_url": "https://pdfs.semanticscholar.org/1ea3/d05c3affcbe6e5749de36c5cf5ba7b69c124.pdf",
    "review_scope": "Original indexed PDF methods and full-document searches for oxygen and LOI; not a complete page-by-page audit; official bytes returned 403",
    "status": "held_no_own_measured_LOI_established",
    "reason": "Own methods inspected describe TG, tensile strength and crease recovery. No own numerical LOI assay or values were established in the complete indexed-text term search. Do not substitute thermal stability for measured LOI.",
    "admitted_states": 0,
    "reviewed_at": "2026-10-01",
    "authors": "Satish Kumar; Sohan Lal; Sanjiv Arora",
    "review_disposition": "unadmitted_source_screen"
  },
  {
    "DOI": "10.1177/1558925020922214",
    "title": "Flame-retardant treatment of wool and wool-rich blends: A study of bath composition",
    "publication_type": "journal_article",
    "original_url": "https://journals.sagepub.com/doi/10.1177/1558925020922214",
    "review_scope": "Bounded original methods and preparation review plus full-page assay-term searches; author-uploaded published original text where specified. Not complete PDF-byte or pixel review.",
    "status": "held_no_own_matched_TG_LOI_pair",
    "reason": "Own methods use vertical flame, smoke density, cone calorimetry and MCC. The reported char yield is weighed after MCC, not TG. Introductory LOI approximately 21% is cited PA6,6 background. No own measured LOI/TG pair established.",
    "admitted_states": 0,
    "reviewed_at": "2026-10-01",
    "review_disposition": "unadmitted_source_screen"
  },
  {
    "DOI": "10.1016/j.polymdegradstab.2023.110571",
    "title": "Development of non-combustible weaveable yarn through oxidative control of a textile acrylic fibre",
    "publication_type": "journal_article",
    "original_url": "https://www.researchgate.net/publication/374883230_Development_of_a_weaveable_fire-retardant_and_non-combustible_yarn_through_oxidation_control_of_acrylic_fibres",
    "review_scope": "Bounded original methods and preparation review plus full-page assay-term searches; author-uploaded published original text where specified. Not complete PDF-byte or pixel review.",
    "status": "held_no_own_matched_TG_LOI_pair",
    "reason": "Own methods use TG under N2/air and direct horizontal/cyclic flame exposure. LOI values found are cited background or other studies; no own measured LOI pair established. Pilot-scale woven fabric is additionally distinct from the laboratory oxidized yarn states, so no equivalence is inferred from DSC similarity.",
    "admitted_states": 0,
    "reviewed_at": "2026-10-01",
    "review_disposition": "unadmitted_source_screen"
  },
  {
    "DOI": "10.1155/2023/1619577",
    "title": "Investigation on the Flammability and Washing Durability of Trevira CS and Its Blends with Cotton, Modal, and Acrylic Fabrics",
    "publication_type": "journal_article",
    "original_url": "https://www.researchgate.net/publication/372798441_Investigation_on_the_Flammability_and_Washing_Durability_of_Trevira_CS_and_Its_Blends_with_Cotton_Modal_and_Acrylic_Fabrics",
    "review_scope": "Bounded original methods and preparation review plus full-page assay-term searches; author-uploaded published original text where specified. Not complete PDF-byte or pixel review.",
    "status": "held_no_own_matched_TG_LOI_pair",
    "reason": "Own LOI, flame resistance and wash testing are present, but no own numerical TG and TG method were established. TGA and thermogravimetric search matches are outside the paper in ResearchGate related-article summaries, not this study. Do not transfer those measurements.",
    "admitted_states": 0,
    "reviewed_at": "2026-10-01",
    "review_disposition": "unadmitted_source_screen"
  },
  {
    "DOI": "10.1177/004051757404401107",
    "status": "original_fulltext_not_retrieved",
    "reason": "Publisher abstract confirms measured oxygen index and TG of indigo cotton but no exact matched numerical tables or own complete methods were retrieved. No pair admitted.",
    "source_url": "https://journals.sagepub.com/doi/10.1177/004051757404401107",
    "review_disposition": "unadmitted_source_screen"
  },
  {
    "DOI": "10.1177/00405175231199498",
    "status": "original_fulltext_incomplete",
    "reason": "Indexed publisher fragments describe own thermal methods but direct full-page opening yields restricted abstract/reference view. Exact own LOI values and complete preparation-to-TG mapping remain unverified; general cotton LOI about18 is background, not own measured control. N2/O2 flux wording also needs complete-original interpretation.",
    "source_url": "https://journals.sagepub.com/doi/full/10.1177/00405175231199498",
    "review_disposition": "unadmitted_source_screen"
  },
  {
    "DOI": "10.1016/0040-6031(76)85053-8",
    "status": "original_fulltext_not_retrieved",
    "source_url": "https://www.sciencedirect.com/science/article/pii/0040603176850538",
    "reason": "Publisher abstract verifies blend inventory and TG conditions but complete original and exact own LOI table were not retrieved. No cross-paper LOI borrowing or generic blend/control assignment.",
    "review_disposition": "unadmitted_source_screen"
  },
  {
    "DOI": "10.3390/polym13030430",
    "status": "paper_product_scope_held",
    "source_url": "https://pmc.ncbi.nlm.nih.gov/articles/PMC7866267/",
    "reason": "Original explicitly prepares composite paper for wallpaper from beaten commercial Ca-alginate and FR-PA66 fibers by sheet forming. Three named paper states have matched LOI/TG, but final product is paper rather than an established textile form; do not relabel it as nonwoven to pass the form gate. Main original reviewed, SI not yet retrieved. No admissions.",
    "review_disposition": "unadmitted_source_screen"
  }
]
