Repository: PolyFT/textile-tga-database

# Textile TGA Database

Research database for textile thermal-response / thermogravimetric data, with LOI as a principal fire-performance label.

## Historical imported workbook snapshot (2026-09-21)

- Literature TG records: 209
- Commercial / branded / city-use textile TG records: 430
- Unified scatter-ready rows: 639
- Rows with LOI: 242
- Rows with both Tmax1 and LOI: 122
- Rows with both residue and LOI: 98

Snapshot source: `纺织品文献基准数据_持续扩展_430条TG_20260921.xlsx`.

## Data organization

`data/literature_tg.csv`  
Original literature TG record layer.

`data/commercial_tg.csv`  
Commercial/branded/city-use textile TG layer.

`data/scatter_ready.csv`  
Normalized analysis table for paper figures. Literature and commercial records are kept distinguishable by `dataset_type`.

`data/candidate_pool.csv` and `data/priority_download.csv`  
Discovery / extraction queue. These are not treated as confirmed numerical observations until verified.

Other CSVs preserve sample, source, product, LOI, procurement and source-index layers from the workbook.

## Figure policy

The paper-facing analysis should use scatter plots rather than treating every row as directly comparable. Always stratify or filter by:
- atmosphere,
- heating rate,
- material category / form,
- literature vs commercial source,
- evidence / numerical usability.

Recommended first analyses:
1. `Tmax1_C` vs `LOI_pct`
2. `residue_pct` vs `LOI_pct`, with residue temperature controlled
3. `Tonset_C` vs `LOI_pct`
4. Within-category / within-condition subsets rather than pooled correlations

Do not pool N2 and air measurements without explicit labeling or stratification.

## Update rule

CSV is the source of truth. Each new batch should:
1. add/verify sources,
2. append sample-state rows,
3. append TG/LOI observations,
4. run the evidence-gated rebuild for candidates, quarantine and strict master,
5. commit with a batch-specific message.

PDFs are not stored here unless redistribution is clearly permitted; use DOI/URL and source-location fields for provenance.

## Collection progress — 2026-09-21

Baseline normalized snapshot: 639 TG observations.

Incoming verified staging now extends through **B20260921-205**, for **205 additional observations**. These are a mixture of:
- exact TGA–LOI paired observations,
- TG-only observations retained when LOI is absent or not reliably measurable,
- condition-partial observations whose numerical TGA/LOI values are explicit but one TGA condition field is missing,
- commercial / application-relevant textile records kept distinct from laboratory-only systems.

Recent high-value additions include commercial furnishing fabrics, mattress ticking with commercial flame retardants, automotive-interior PET, PA6,6 technical textiles, wool, silk, lyocell, PAN, polypropylene nonwoven, and multiple PET/cotton blend constructions.

Paper-facing scatter plots should use only rows with exact sample-state matching between TGA and LOI, then stratify by atmosphere, heating rate, material class and evidence level. TG-only rows remain useful for the thermal-response landscape but are not used as TGA–LOI correlation points.

Additional candidate queues contain PA6/PA66/PET/viscose/lyocell/cuprammonium/Nylon56 sources that remain outside the main paired layer until TGA conditions and exact sample-state mapping are resolved.

## TG–LOI processing and evidence review

Discovery is configured hourly at minute 17 UTC and processing at `*/10` UTC.
GitHub scheduling can be delayed; configured cadence is not a throughput guarantee.

Data flow:

1. OpenAlex and open-source discovery write `data/automation/candidate_extractions.csv`
2. Extraction and the Grade-B condition pass retain numeric matches and source evidence in `data/automation/auto_extracted.csv`, `review_queue.csv`, and `b_review_resolved.csv`
3. Original `data/scatter_ready.csv` and `data/incoming/verified*.csv` remain source records. A `verified` filename is not itself scientific verification
4. Validation writes all numeric pairing candidates to `data/tg_loi_candidates.csv`; known form conflicts, unresolved aliases, and conflicting duplicate values also appear in `data/automation/pairing_quarantine.csv`
5. Only individually evidence-reviewed exact observations enter `data/tg_loi_master.csv` as Grade A

### Source import safeguards

The validator recognizes only the exact existing single-sheet export wrapper, validates the expected column schema, and records wrapper/alias recovery in the JSON report. The original source files are unchanged. Width-invalid records are retained verbatim in `data/automation/source_import_quarantine.csv` and excluded from numeric analysis; unknown wrappers and invalid schemas fail the rebuild. Recovered historical rows are not new literature discoveries and are not automatically Grade A.

File: data/incoming/verified_auto_20260924.csv
batch_id,dataset_type,material_category,material_form,sample_state,atmosphere,heating_rate_C_min,LOI_pct,LOI_uncertainty_pct,R650_pct,direct_numeric_use,evidence,source_title,year,journal,DOI,source_url,source_location,limitations,R800_pct
AUTO-20260924,literature,cotton,fabric,8,air,30.0,26.0,,6.96,TG+LOI,Automatically extracted from structured open-full-text tables; sample states matched exactly after conservative normalization.,Environmentally-Benign Phytic Acid-Based Multilayer Coating for Flame Retardant Cotton,2020,Materials,10.3390/ma13235492,https://europepmc.org/articles/PMC7730485,LOI table: Table 1 Weight gain and limiting oxygen index data.; TG table: Table 4 Summary of thermogravimetric analysis of treated and untreated cotton.,Automatically promoted only because exact table-level sample matching and complete TGA conditions satisfied conservative Grade-A rules.,
AUTO-20260924,literature,cotton,fabric,10,air,30.0,28.0,,14.63,TG+LOI,Automatically extracted from structured open-full-text tables; sample states matched exactly after conservative normalization.,Environmentally-Benign Phytic Acid-Based Multilayer Coating for Flame Retardant Cotton,2020,Materials,10.3390/ma13235492,https://europepmc.org/articles/PMC7730485,LOI table: Table 1 Weight gain and limiting oxygen index data.; TG table: Table 4 Summary of thermogravimetric analysis of treated and untreated cotton.,Automatically promoted only because exact table-level sample matching and complete TGA conditions satisfied conservative Grade-A rules.,
AUTO-20260924,literature,cotton,fabric,12,air,30.0,29.0,,13.82,TG+LOI,Automatically extracted from structured open-full-text tables; sample states matched exactly after conservative normalization.,Environmentally-Benign Phytic Acid-Based Multilayer Coating for Flame Retardant Cotton,2020,Materials,10.3390/ma13235492,https://europepmc.org/articles/PMC7730485,LOI table: Table 1 Weight gain and limiting oxygen index data.; TG table: Table 4 Summary of thermogravimetric analysis of treated and untreated cotton.,Automatically promoted only because exact table-level sample matching and complete TGA conditions satisfied conservative Grade-A rules.,
AUTO-20260924,literature,cotton,fabric,15,air,30.0,31.0,,13.8,TG+LOI,Automatically extracted from structured open-full-text tables; sample states matched exactly after conservative normalization.,Environmentally-Benign Phytic Acid-Based Multilayer Coating for Flame Retardant Cotton,2020,Materials,10.3390/ma13235492,https://europepmc.org/articles/PMC7730485,LOI table: Table 1 Weight gain and limiting oxygen index data.; TG table: Table 4 Summary of thermogravimetric analysis of treated and untreated cotton.,Automatically promoted only because exact table-level sample matching and complete TGA conditions satisfied conservative Grade-A rules.,
AUTO-20260924,literature,polyester,fabric,rPET,air,10.0,26.0,0.0,,TG+LOI,Automatically extracted from structured open-full-text tables; sample states matched exactly after conservative normalization.,Biobased Lignin as a Sustainable Flame Retardant Additive for Recycled Polyester Fabrics,2026,ACS Omega,10.1021/acsomega.6c00738,https://europepmc.org/articles/PMC13280842,"LOI table: 7 Limiting
Oxygen Index (LOI) Values
of Untreated and Treated PET Fabrics; TG table: 4 TGA and DTG Results of Untreated and
Treated rPET Fabrics",Automatically promoted only because exact table-level sample matching and complete TGA conditions satisfied conservative Grade-A rules.,0.95
AUTO-20260924,literature,polyester,fabric,L0,air,10.0,31.1,0.0,,TG+LOI,Automatically extracted from structured open-full-text tables; sample states matched exactly after conservative normalization.,Biobased Lignin as a Sustainable Flame Retardant Additive for Recycled Polyester Fabrics,2026,ACS Omega,10.1021/acsomega.6c00738,https://europepmc.org/articles/PMC13280842,"LOI table: 7 Limiting
Oxygen Index (LOI) Values
of Untreated and Treated PET Fabrics; TG table: 4 TGA and DTG Results of Untreated and
Treated rPET Fabrics",Automatically promoted only because exact table-level sample matching and complete TGA conditions satisfied conservative Grade-A rules.,8.25
AUTO-20260924,literature,polyester,fabric,L1,air,10.0,37.5,0.1,,TG+LOI,Automatically extracted from structured open-full-text tables; sample states matched exactly after conservative normalization.,Biobased Lignin as a Sustainable Flame Retardant Additive for Recycled Polyester Fabrics,2026,ACS Omega,10.1021/acsomega.6c00738,https://europepmc.org/articles/PMC13280842,"LOI table: 7 Limiting
Oxygen Index (LOI) Values
of Untreated and Treated PET Fabrics; TG table: 4 TGA and DTG Results of Untreated and
Treated rPET Fabrics",Automatically promoted only because exact table-level sample matching and complete TGA conditions satisfied conservative Grade-A rules.,6.23
AUTO-20260924,literature,polyester,fabric,L3,air,10.0,39.4,0.0,,TG+LOI,Automatically extracted from structured open-full-text tables; sample states matched exactly after conservative normalization.,Biobased Lignin as a Sustainable Flame Retardant Additive for Recycled Polyester Fabrics,2026,ACS Omega,10.1021/acsomega.6c00738,https://europepmc.org/articles/PMC13280842,"LOI table: 7 Limiting
Oxygen Index (LOI) Values
of Untreated and Treated PET Fabrics; TG table: 4 TGA and DTG Results of Untreated and
Treated rPET Fabrics",Automatically promoted only because exact table-level sample matching and complete TGA conditions satisfied conservative Grade-A rules.,8.32
AUTO-20260924,literature,polyester,fabric,L5,air,10.0,47.0,0.0,,TG+LOI,Automatically extracted from structured open-full-text tables; sample states matched exactly after conservative normalization.,Biobased Lignin as a Sustainable Flame Retardant Additive for Recycled Polyester Fabrics,2026,ACS Omega,10.1021/acsomega.6c00738,https://europepmc.org/articles/PMC13280842,"LOI table: 7 Limiting
Oxygen Index (LOI) Values
of Untreated and Treated PET Fabrics; TG table: 4 TGA and DTG Results of Untreated and
Treated rPET Fabrics",Automatically promoted only because exact table-level sample matching and complete TGA conditions satisfied conservative Grade-A rules.,10.15

File: data/incoming/verified_tg_batch_20260921_b12_multisubstrate_cpz.csv
batch_id,material_category,material_form,composition,sample_state,treatment_state,treatment_chemistry,treatment_method,add_on_pct,atmosphere,heating_rate_C_min,T5_C,Tmax1_C,residue_at_Tmax1_pct,Tmax2_C,residue_at_Tmax2_pct,Tmax3_C,residue_at_Tmax3_pct,R700_pct,LOI_pct,LOI_min_pct,LOI_max_pct,LOI_state,direct_numeric_use,evidence,source_title,year,journal,DOI,source_url,source_location,limitations
B20260921-141,cotton,fabric,100% cotton,CO,untreated,,"aqueous HCl-solubilized hexa(allylamino)cyclotriphosphazene (CPZ), photoinduced UV grafting/crosslinking",0,N2,20,320,382,44.5,,,,,10.7,,16.5,17,untreated,TG+LOI-range,"Open-access full text. TGA values transcribed from Table 2 (N2, 20 K/min; treated samples around 10 wt% add-on). LOI intervals from Table 4. Treated LOI samples used a different 5–6 wt% add-on and are therefore not paired to the ~10 wt% TGA rows.",A Green Water-Soluble Cyclophosphazene as a Flame Retardant Finish for Textiles,2019,Molecules,10.3390/molecules24173100,https://pmc.ncbi.nlm.nih.gov/articles/PMC6749382/,Section 2.3.1 Table 2; Section 2.3.2 Table 4; Appendix Table A1,
B20260921-142,cotton,fabric,100% cotton,CPZ@CO,FR treated,CPZ cyclotriphosphazene,"aqueous HCl-solubilized hexa(allylamino)cyclotriphosphazene (CPZ), photoinduced UV grafting/crosslinking",10,N2,20,303,314,82.6,,,,,26.8,,,,,TG-only,"Open-access full text. TGA values transcribed from Table 2 (N2, 20 K/min; treated samples around 10 wt% add-on). LOI intervals from Table 4. Treated LOI samples used a different 5–6 wt% add-on and are therefore not paired to the ~10 wt% TGA rows.",A Green Water-Soluble Cyclophosphazene as a Flame Retardant Finish for Textiles,2019,Molecules,10.3390/molecules24173100,https://pmc.ncbi.nlm.nih.gov/articles/PMC6749382/,Section 2.3.1 Table 2; Section 2.3.2 Table 4; Appendix Table A1,TGA treated state ~10 wt% add-on; LOI in Table 4 is for a separate 5–6 wt% add-on state and is intentionally not paired.
B20260921-143,cotton/polyester blend,fabric,50/50 PET/cotton warp sateen; distinct cotton and PET sides,PET/CO 1,untreated,,"aqueous HCl-solubilized hexa(allylamino)cyclotriphosphazene (CPZ), photoinduced UV grafting/crosslinking",0,N2,20,333,367,71.1,445,32.2,,,13.3,,18.5,19,untreated,TG+LOI-range,"Open-access full text. TGA values transcribed from Table 2 (N2, 20 K/min; treated samples around 10 wt% add-on). LOI intervals from Table 4. Treated LOI samples used a different 5–6 wt% add-on and are therefore not paired to the ~10 wt% TGA rows.",A Green Water-Soluble Cyclophosphazene as a Flame Retardant Finish for Textiles,2019,Molecules,10.3390/molecules24173100,https://pmc.ncbi.nlm.nih.gov/articles/PMC6749382/,Section 2.3.1 Table 2; Section 2.3.2 Table 4; Appendix Table A1,
B20260921-144,cotton/polyester blend,fabric,50/50 PET/cotton warp sateen; distinct cotton and PET sides,CPZ@PET/CO 1,FR treated,CPZ cyclotriphosphazene,"aqueous HCl-solubilized hexa(allylamino)cyclotriphosphazene (CPZ), photoinduced UV grafting/crosslinking",10,N2,20,280,316,79.7,449,38.6,,,18.2,,,,,TG-only,"Open-access full text. TGA values transcribed from Table 2 (N2, 20 K/min; treated samples around 10 wt% add-on). LOI intervals from Table 4. Treated LOI samples used a different 5–6 wt% add-on and are therefore not paired to the ~10 wt% TGA rows.",A Green Water-Soluble Cyclophosphazene as a Flame Retardant Finish for Textiles,2019,Molecules,10.3390/molecules24173100,https://pmc.ncbi.nlm.nih.gov/articles/PMC6749382/,Section 2.3.1 Table 2; Section 2.3.2 Table 4; Appendix Table A1,TGA treated state ~10 wt% add-on (double coating used to reach ~10%); LOI used a separate 5–6 wt% add-on state.
B20260921-145,cotton/polyester blend,fabric,50/50 PET/cotton core-shell yarn fabric,PET/CO 2,untreated,,"aqueous HCl-solubilized hexa(allylamino)cyclotriphosphazene (CPZ), photoinduced UV grafting/crosslinking",0,N2,20,336,379,73.1,451,27.9,,,10,,16.5,17,untreated,TG+LOI-range,"Open-access full text. TGA values transcribed from Table 2 (N2, 20 K/min; treated samples around 10 wt% add-on). LOI intervals from Table 4. Treated LOI samples used a different 5–6 wt% add-on and are therefore not paired to the ~10 wt% TGA rows.",A Green Water-Soluble Cyclophosphazene as a Flame Retardant Finish for Textiles,2019,Molecules,10.3390/molecules24173100,https://pmc.ncbi.nlm.nih.gov/articles/PMC6749382/,Section 2.3.1 Table 2; Section 2.3.2 Table 4; Appendix Table A1,
B20260921-146,cotton/polyester blend,fabric,50/50 PET/cotton core-shell yarn fabric,CPZ@PET/CO 2,FR treated,CPZ cyclotriphosphazene,"aqueous HCl-solubilized hexa(allylamino)cyclotriphosphazene (CPZ), photoinduced UV grafting/crosslinking",10,N2,20,300,311,87.6,398,65.9,445,43.6,24,,,,,TG-only,"Open-access full text. TGA values transcribed from Table 2 (N2, 20 K/min; treated samples around 10 wt% add-on). LOI intervals from Table 4. Treated LOI samples used a different 5–6 wt% add-on and are therefore not paired to the ~10 wt% TGA rows.",A Green Water-Soluble Cyclophosphazene as a Flame Retardant Finish for Textiles,2019,Molecules,10.3390/molecules24173100,https://pmc.ncbi.nlm.nih.gov/articles/PMC6749382/,Section 2.3.1 Table 2; Section 2.3.2 Table 4; Appendix Table A1,TGA treated state ~10 wt% add-on; LOI used a separate 5–6 wt% add-on state.
B20260921-147,cotton/polyamide blend,fabric,50/50 cotton/PA6.6 (Nyco/COPA) core-shell yarn fabric,COPA,untreated,,"aqueous HCl-solubilized hexa(allylamino)cyclotriphosphazene (CPZ), photoinduced UV grafting/crosslinking",0,N2,20,351,395,65.6,456,28.7,,,9.1,,18,18.5,untreated,TG+LOI-range,"Open-access full text. TGA values transcribed from Table 2 (N2, 20 K/min; treated samples around 10 wt% add-on). LOI intervals from Table 4. Treated LOI samples used a different 5–6 wt% add-on and are therefore not paired to the ~10 wt% TGA rows.",A Green Water-Soluble Cyclophosphazene as a Flame Retardant Finish for Textiles,2019,Molecules,10.3390/molecules24173100,https://pmc.ncbi.nlm.nih.gov/articles/PMC6749382/,Section 2.3.1 Table 2; Section 2.3.2 Table 4; Appendix Table A1,
B20260921-148,cotton/polyamide blend,fabric,50/50 cotton/PA6.6 (Nyco/COPA) core-shell yarn fabric,CPZ@COPA,FR treated,CPZ cyclotriphosphazene,"aqueous HCl-solubilized hexa(allylamino)cyclotriphosphazene (CPZ), photoinduced UV grafting/crosslinking",9.2,N2,20,295,321,82.4,401,52,462,31.9,21.1,,,,,TG-only,"Open-access full text. TGA values transcribed from Table 2 (N2, 20 K/min; treated samples around 10 wt% add-on). LOI intervals from Table 4. Treated LOI samples used a different 5–6 wt% add-on and are therefore not paired to the ~10 wt% TGA rows.",A Green Water-Soluble Cyclophosphazene as a Flame Retardant Finish for Textiles,2019,Molecules,10.3390/molecules24173100,https://pmc.ncbi.nlm.nih.gov/articles/PMC6749382/,Section 2.3.1 Table 2; Section 2.3.2 Table 4; Appendix Table A1,TGA selected COPA sample had 9.2 wt% add-on; LOI used a separate 5–6 wt% add-on state.
B20260921-149,polyester,fabric,PET,PET,untreated,,"aqueous HCl-solubilized hexa(allylamino)cyclotriphosphazene (CPZ), photoinduced UV grafting/crosslinking",0,N2,20,413,449,56.6,,,,,13.3,,,,,TG-only,"Open-access full text. TGA values transcribed from Table 2 (N2, 20 K/min; treated samples around 10 wt% add-on). LOI intervals from Table 4. Treated LOI samples used a different 5–6 wt% add-on and are therefore not paired to the ~10 wt% TGA rows.",A Green Water-Soluble Cyclophosphazene as a Flame Retardant Finish for Textiles,2019,Molecules,10.3390/molecules24173100,https://pmc.ncbi.nlm.nih.gov/articles/PMC6749382/,Section 2.3.1 Table 2; Section 2.3.2 Table 4; Appendix Table A1,Pure PET was not carried forward to LOI testing because CPZ did not show sufficient flame-retarding effect.
B20260921-150,polyester,fabric,PET,CPZ@PET,FR treated,CPZ cyclotriphosphazene,"aqueous HCl-solubilized hexa(allylamino)cyclotriphosphazene (CPZ), photoinduced UV grafting/crosslinking",10,N2,20,365,385,86.5,447,40.8,,,14.9,,,,,TG-only,"Open-access full text. TGA values transcribed from Table 2 (N2, 20 K/min; treated samples around 10 wt% add-on). LOI intervals from Table 4. Treated LOI samples used a different 5–6 wt% add-on and are therefore not paired to the ~10 wt% TGA rows.",A Green Water-Soluble Cyclophosphazene as a Flame Retardant Finish for Textiles,2019,Molecules,10.3390/molecules24173100,https://pmc.ncbi.nlm.nih.gov/articles/PMC6749382/,Section 2.3.1 Table 2; Section 2.3.2 Table 4; Appendix Table A1,TGA treated state ~10 wt% add-on; pure PET series was not included in LOI Table 4.
B20260921-151,"polyamide 6,6",fabric,PA6.6,PA,untreated,,"aqueous HCl-solubilized hexa(allylamino)cyclotriphosphazene (CPZ), photoinduced UV grafting/crosslinking",0,N2,20,404,466,42.3,,,,,1.5,,,,,TG-only,"Open-access full text. TGA values transcribed from Table 2 (N2, 20 K/min; treated samples around 10 wt% add-on). LOI intervals from Table 4. Treated LOI samples used a different 5–6 wt% add-on and are therefore not paired to the ~10 wt% TGA rows.",A Green Water-Soluble Cyclophosphazene as a Flame Retardant Finish for Textiles,2019,Molecules,10.3390/molecules24173100,https://pmc.ncbi.nlm.nih.gov/articles/PMC6749382/,Section 2.3.1 Table 2; Section 2.3.2 Table 4; Appendix Table A1,Pure PA6.6 was not carried forward to LOI testing because CPZ did not show sufficient flame-retarding effect.
B20260921-152,"polyamide 6,6",fabric,PA6.6,CPZ@PA,FR treated,CPZ cyclotriphosphazene,"aqueous HCl-solubilized hexa(allylamino)cyclotriphosphazene (CPZ), photoinduced UV grafting/crosslinking",10,N2,20,280,381,79.7,449,38.6,,,10.6,,,,,TG-only,"Open-access full text. TGA values transcribed from Table 2 (N2, 20 K/min; treated samples around 10 wt% add-on). LOI intervals from Table 4. Treated LOI samples used a different 5–6 wt% add-on and are therefore not paired to the ~10 wt% TGA rows.",A Green Water-Soluble Cyclophosphazene as a Flame Retardant Finish for Textiles,2019,Molecules,10.3390/molecules24173100,https://pmc.ncbi.nlm.nih.gov/articles/PMC6749382/,Section 2.3.1 Table 2; Section 2.3.2 Table 4; Appendix Table A1,TGA treated state ~10 wt% add-on; pure PA6.6 series was not included in LOI Table 4.

File: data/incoming/verified_web_batch_20260921_b15_pet_lbl_automotive.csv
batch_id,material_category,material_form,composition,application,area_density_g_m2,sample_state,treatment_state,treatment_chemistry,treatment_method,bilayers,add_on_pct,atmosphere,heating_rate_C_min,T10_C,Tmax1_C,max_mass_loss_rate1,Tmax2_C,max_mass_loss_rate2,R600_pct,LOI_pct,LOI_uncertainty_pct,LOI_state,direct_numeric_use,evidence,source_title,year,journal,DOI,source_url,source_location,limitations
B20260921-169,polyester,knitted fabric,100% PET,automotive interior / decorative textile,110,PET,untreated,branched polyethylenimine (BPEI) / ammonium polyphosphate (APP) layer-by-layer coating,"alternating BPEI (0.5 wt%, pH 10) and APP (0.5 wt%, pH 4) dip/rinse/dry cycles; no alkali pretreatment for this primary series",0,,N2,10,402,436,2.04,,,5.09,21.1,0.08,as prepared,TG+LOI,Open-access full article. Table 1 gives add-on and LOI for the primary PET/PET-1/PET-5/PET-10/PET-20 LBL series; Tables 3–4 give TGA for the same named untreated/LBL-treated series in N2 and air. TGA: room temperature to 650 °C at 10 °C/min.,Layer-by-layer assembly flame-retardant and anti-dripping treatment of polyethylene terephthalate fabrics,2019,Journal of Engineered Fibers and Fabrics,10.1177/1558925019870301,https://journals.sagepub.com/doi/full/10.1177/1558925019870301,"Experimental §§ Materials/LBL/Characterization; Tables 1, 3, 4",The paper separately studies an alkali-pretreated LBL series in Table 2 using the same PET-1/PET-5/... labels. The TGA section refers to the primary untreated/LBL-assembled series and does not report a separate alkali-pretreated TGA dataset; rows here are therefore mapped to the non-alkali primary series and retain its Table 1 add-ons.
B20260921-170,polyester,knitted fabric,100% PET,automotive interior / decorative textile,110,PET-1,FR treated,branched polyethylenimine (BPEI) / ammonium polyphosphate (APP) layer-by-layer coating,"alternating BPEI (0.5 wt%, pH 10) and APP (0.5 wt%, pH 4) dip/rinse/dry cycles; no alkali pretreatment for this primary series",1,0.34,N2,10,400,437,2.02,,,6.69,22.2,0.11,as prepared,TG+LOI,Open-access full article. Table 1 gives add-on and LOI for the primary PET/PET-1/PET-5/PET-10/PET-20 LBL series; Tables 3–4 give TGA for the same named untreated/LBL-treated series in N2 and air. TGA: room temperature to 650 °C at 10 °C/min.,Layer-by-layer assembly flame-retardant and anti-dripping treatment of polyethylene terephthalate fabrics,2019,Journal of Engineered Fibers and Fabrics,10.1177/1558925019870301,https://journals.sagepub.com/doi/full/10.1177/1558925019870301,"Experimental §§ Materials/LBL/Characterization; Tables 1, 3, 4",The paper separately studies an alkali-pretreated LBL series in Table 2 using the same PET-1/PET-5/... labels. The TGA section refers to the primary untreated/LBL-assembled series and does not report a separate alkali-pretreated TGA dataset; rows here are therefore mapped to the non-alkali primary series and retain its Table 1 add-ons.
B20260921-171,polyester,knitted fabric,100% PET,automotive interior / decorative textile,110,PET-5,FR treated,branched polyethylenimine (BPEI) / ammonium polyphosphate (APP) layer-by-layer coating,"alternating BPEI (0.5 wt%, pH 10) and APP (0.5 wt%, pH 4) dip/rinse/dry cycles; no alkali pretreatment for this primary series",5,1.17,N2,10,398,438,1.96,,,7.1,24,0.13,as prepared,TG+LOI,Open-access full article. Table 1 gives add-on and LOI for the primary PET/PET-1/PET-5/PET-10/PET-20 LBL series; Tables 3–4 give TGA for the same named untreated/LBL-treated series in N2 and air. TGA: room temperature to 650 °C at 10 °C/min.,Layer-by-layer assembly flame-retardant and anti-dripping treatment of polyethylene terephthalate fabrics,2019,Journal of Engineered Fibers and Fabrics,10.1177/1558925019870301,https://journals.sagepub.com/doi/full/10.1177/1558925019870301,"Experimental §§ Materials/LBL/Characterization; Tables 1, 3, 4",The paper separately studies an alkali-pretreated LBL series in Table 2 using the same PET-1/PET-5/... labels. The TGA section refers to the primary untreated/LBL-assembled series and does not report a separate alkali-pretreated TGA dataset; rows here are therefore mapped to the non-alkali primary series and retain its Table 1 add-ons.
B20260921-172,polyester,knitted fabric,100% PET,automotive interior / decorative textile,110,PET-10,FR treated,branched polyethylenimine (BPEI) / ammonium polyphosphate (APP) layer-by-layer coating,"alternating BPEI (0.5 wt%, pH 10) and APP (0.5 wt%, pH 4) dip/rinse/dry cycles; no alkali pretreatment for this primary series",10,2.89,N2,10,397,443,1.92,,,7.56,25.2,0.08,as prepared,TG+LOI,Open-access full article. Table 1 gives add-on and LOI for the primary PET/PET-1/PET-5/PET-10/PET-20 LBL series; Tables 3–4 give TGA for the same named untreated/LBL-treated series in N2 and air. TGA: room temperature to 650 °C at 10 °C/min.,Layer-by-layer assembly flame-retardant and anti-dripping treatment of polyethylene terephthalate fabrics,2019,Journal of Engineered Fibers and Fabrics,10.1177/1558925019870301,https://journals.sagepub.com/doi/full/10.1177/1558925019870301,"Experimental §§ Materials/LBL/Characterization; Tables 1, 3, 4",The paper separately studies an alkali-pretreated LBL series in Table 2 using the same PET-1/PET-5/... labels. The TGA section refers to the primary untreated/LBL-assembled series and does not report a separate alkali-pretreated TGA dataset; rows here are therefore mapped to the non-alkali primary series and retain its Table 1 add-ons.
B20260921-173,polyester,knitted fabric,100% PET,automotive interior / decorative textile,110,PET-20,FR treated,branched polyethylenimine (BPEI) / ammonium polyphosphate (APP) layer-by-layer coating,"alternating BPEI (0.5 wt%, pH 10) and APP (0.5 wt%, pH 4) dip/rinse/dry cycles; no alkali pretreatment for this primary series",20,5.53,N2,10,393,445,1.88,,,9.35,26,0.17,as prepared,TG+LOI,Open-access full article. Table 1 gives add-on and LOI for the primary PET/PET-1/PET-5/PET-10/PET-20 LBL series; Tables 3–4 give TGA for the same named untreated/LBL-treated series in N2 and air. TGA: room temperature to 650 °C at 10 °C/min.,Layer-by-layer assembly flame-retardant and anti-dripping treatment of polyethylene terephthalate fabrics,2019,Journal of Engineered Fibers and Fabrics,10.1177/1558925019870301,https://journals.sagepub.com/doi/full/10.1177/1558925019870301,"Experimental §§ Materials/LBL/Characterization; Tables 1, 3, 4",The paper separately studies an alkali-pretreated LBL series in Table 2 using the same PET-1/PET-5/... labels. The TGA section refers to the primary untreated/LBL-assembled series and does not report a separate alkali-pretreated TGA dataset; rows here are therefore mapped to the non-alkali primary series and retain its Table 1 add-ons.
B20260921-174,polyester,knitted fabric,100% PET,automotive interior / decorative textile,110,PET,untreated,branched polyethylenimine (BPEI) / ammonium polyphosphate (APP) layer-by-layer coating,"alternating BPEI (0.5 wt%, pH 10) and APP (0.5 wt%, pH 4) dip/rinse/dry cycles; no alkali pretreatment for this primary series",0,,air,10,401,430,1.92,564,0.16,0.42,21.1,0.08,as prepared,TG+LOI,Open-access full article. Table 1 gives add-on and LOI for the primary PET/PET-1/PET-5/PET-10/PET-20 LBL series; Tables 3–4 give TGA for the same named untreated/LBL-treated series in N2 and air. TGA: room temperature to 650 °C at 10 °C/min.,Layer-by-layer assembly flame-retardant and anti-dripping treatment of polyethylene terephthalate fabrics,2019,Journal of Engineered Fibers and Fabrics,10.1177/1558925019870301,https://journals.sagepub.com/doi/full/10.1177/1558925019870301,"Experimental §§ Materials/LBL/Characterization; Tables 1, 3, 4",The paper separately studies an alkali-pretreated LBL series in Table 2 using the same PET-1/PET-5/... labels. The TGA section refers to the primary untreated/LBL-assembled series and does not report a separate alkali-pretreated TGA dataset; rows here are therefore mapped to the non-alkali primary series and retain its Table 1 add-ons.
B20260921-175,polyester,knitted fabric,100% PET,automotive interior / decorative textile,110,PET-1,FR treated,branched polyethylenimine (BPEI) / ammonium polyphosphate (APP) layer-by-layer coating,"alternating BPEI (0.5 wt%, pH 10) and APP (0.5 wt%, pH 4) dip/rinse/dry cycles; no alkali pretreatment for this primary series",1,0.34,air,10,401,431,1.86,566,0.16,0.56,22.2,0.11,as prepared,TG+LOI,Open-access full article. Table 1 gives add-on and LOI for the primary PET/PET-1/PET-5/PET-10/PET-20 LBL series; Tables 3–4 give TGA for the same named untreated/LBL-treated series in N2 and air. TGA: room temperature to 650 °C at 10 °C/min.,Layer-by-layer assembly flame-retardant and anti-dripping treatment of polyethylene terephthalate fabrics,2019,Journal of Engineered Fibers and Fabrics,10.1177/1558925019870301,https://journals.sagepub.com/doi/full/10.1177/1558925019870301,"Experimental §§ Materials/LBL/Characterization; Tables 1, 3, 4",The paper separately studies an alkali-pretreated LBL series in Table 2 using the same PET-1/PET-5/... labels. The TGA section refers to the primary untreated/LBL-assembled series and does not report a separate alkali-pretreated TGA dataset; rows here are therefore mapped to the non-alkali primary series and retain its Table 1 add-ons.
B20260921-176,polyester,knitted fabric,100% PET,automotive interior / decorative textile,110,PET-5,FR treated,branched polyethylenimine (BPEI) / ammonium polyphosphate (APP) layer-by-layer coating,"alternating BPEI (0.5 wt%, pH 10) and APP (0.5 wt%, pH 4) dip/rinse/dry cycles; no alkali pretreatment for this primary series",5,1.17,air,10,400,432,1.84,568,0.15,2.2,24,0.13,as prepared,TG+LOI,Open-access full article. Table 1 gives add-on and LOI for the primary PET/PET-1/PET-5/PET-10/PET-20 LBL series; Tables 3–4 give TGA for the same named untreated/LBL-treated series in N2 and air. TGA: room temperature to 650 °C at 10 °C/min.,Layer-by-layer assembly flame-retardant and anti-dripping treatment of polyethylene terephthalate fabrics,2019,Journal of Engineered Fibers and Fabrics,10.1177/1558925019870301,https://journals.sagepub.com/doi/full/10.1177/1558925019870301,"Experimental §§ Materials/LBL/Characterization; Tables 1, 3, 4",The paper separately studies an alkali-pretreated LBL series in Table 2 using the same PET-1/PET-5/... labels. The TGA section refers to the primary untreated/LBL-assembled series and does not report a separate alkali-pretreated TGA dataset; rows here are therefore mapped to the non-alkali primary series and retain its Table 1 add-ons.
B20260921-177,polyester,knitted fabric,100% PET,automotive interior / decorative textile,110,PET-10,FR treated,branched polyethylenimine (BPEI) / ammonium polyphosphate (APP) layer-by-layer coating,"alternating BPEI (0.5 wt%, pH 10) and APP (0.5 wt%, pH 4) dip/rinse/dry cycles; no alkali pretreatment for this primary series",10,2.89,air,10,399,432,1.77,571,0.14,3.75,25.2,0.08,as prepared,TG+LOI,Open-access full article. Table 1 gives add-on and LOI for the primary PET/PET-1/PET-5/PET-10/PET-20 LBL series; Tables 3–4 give TGA for the same named untreated/LBL-treated series in N2 and air. TGA: room temperature to 650 °C at 10 °C/min.,Layer-by-layer assembly flame-retardant and anti-dripping treatment of polyethylene terephthalate fabrics,2019,Journal of Engineered Fibers and Fabrics,10.1177/1558925019870301,https://journals.sagepub.com/doi/full/10.1177/1558925019870301,"Experimental §§ Materials/LBL/Characterization; Tables 1, 3, 4",The paper separately studies an alkali-pretreated LBL series in Table 2 using the same PET-1/PET-5/... labels. The TGA section refers to the primary untreated/LBL-assembled series and does not report a separate alkali-pretreated TGA dataset; rows here are therefore mapped to the non-alkali primary series and retain its Table 1 add-ons.
B20260921-178,polyester,knitted fabric,100% PET,automotive interior / decorative textile,110,PET-20,FR treated,branched polyethylenimine (BPEI) / ammonium polyphosphate (APP) layer-by-layer coating,"alternating BPEI (0.5 wt%, pH 10) and APP (0.5 wt%, pH 4) dip/rinse/dry cycles; no alkali pretreatment for this primary series",20,5.53,air,10,396,432,1.73,571,0.13,4.46,26,0.17,as prepared,TG+LOI,Open-access full article. Table 1 gives add-on and LOI for the primary PET/PET-1/PET-5/PET-10/PET-20 LBL series; Tables 3–4 give TGA for the same named untreated/LBL-treated series in N2 and air. TGA: room temperature to 650 °C at 10 °C/min.,Layer-by-layer assembly flame-retardant and anti-dripping treatment of polyethylene terephthalate fabrics,2019,Journal of Engineered Fibers and Fabrics,10.1177/1558925019870301,https://journals.sagepub.com/doi/full/10.1177/1558925019870301,"Experimental §§ Materials/LBL/Characterization; Tables 1, 3, 4",The paper separately studies an alkali-pretreated LBL series in Table 2 using the same PET-1/PET-5/... labels. The TGA section refers to the primary untreated/LBL-assembled series and does not report a separate alkali-pretreated TGA dataset; rows here are therefore mapped to the non-alkali primary series and retain its Table 1 add-ons.

File: data/incoming/verified_web_batch_20260921_b18_cotton_pa_ag_heating_rate.csv
batch_id,material_category,material_form,composition,sample_state,treatment_state,treatment_chemistry,treatment_method,washing_state,atmosphere,heating_rate_C_min,Tonset_C,Tmax1_C,stage2_start_C,R700_pct,LOI_pct,LOI_state,direct_numeric_use,evidence,source_title,year,journal,DOI,source_url,source_location,limitations
B20260921-188,cotton,fabric,cotton textile,O-C,untreated,,,untreated,air,5,234,320,340,2.19,18,untreated,TG+LOI,"Open full text Table 3 and Methods. TG measured from 20 to 700 °C in air at 5, 10, 15 and 20 °C/min. Table 1 plus text gives untreated O-C LOI 18 and explicitly states as-prepared Ag-NP-loaded PPA-C LOI 27. PP-C LOI values are reported by washing cycle and are not paired to the unwashed TGA state.",In Situ Synthesis of Silver Nanoparticles on Flame-Retardant Cotton Textiles Treated with Biological Phytic Acid and Antibacterial Activity,2022,Materials,10.3390/ma15072537,https://pmc.ncbi.nlm.nih.gov/articles/PMC9000066/,Methods §2.4; Table 1; Figure 7; Table 3,Table 3 labels Ti as initial decomposition temperature and CR as final carbon residue for the 20–700 °C run. PP-C TGA rows are retained as TG-only because its numeric LOI values are tied to washing-cycle states rather than the analyzed TGA state.
B20260921-189,cotton,fabric,cotton textile,O-C,untreated,,,untreated,air,10,258,329,350,4.26,18,untreated,TG+LOI,"Open full text Table 3 and Methods. TG measured from 20 to 700 °C in air at 5, 10, 15 and 20 °C/min. Table 1 plus text gives untreated O-C LOI 18 and explicitly states as-prepared Ag-NP-loaded PPA-C LOI 27. PP-C LOI values are reported by washing cycle and are not paired to the unwashed TGA state.",In Situ Synthesis of Silver Nanoparticles on Flame-Retardant Cotton Textiles Treated with Biological Phytic Acid and Antibacterial Activity,2022,Materials,10.3390/ma15072537,https://pmc.ncbi.nlm.nih.gov/articles/PMC9000066/,Methods §2.4; Table 1; Figure 7; Table 3,Table 3 labels Ti as initial decomposition temperature and CR as final carbon residue for the 20–700 °C run. PP-C TGA rows are retained as TG-only because its numeric LOI values are tied to washing-cycle states rather than the analyzed TGA state.
B20260921-190,cotton,fabric,cotton textile,O-C,untreated,,,untreated,air,15,258,334,350,3.37,18,untreated,TG+LOI,"Open full text Table 3 and Methods. TG measured from 20 to 700 °C in air at 5, 10, 15 and 20 °C/min. Table 1 plus text gives untreated O-C LOI 18 and explicitly states as-prepared Ag-NP-loaded PPA-C LOI 27. PP-C LOI values are reported by washing cycle and are not paired to the unwashed TGA state.",In Situ Synthesis of Silver Nanoparticles on Flame-Retardant Cotton Textiles Treated with Biological Phytic Acid and Antibacterial Activity,2022,Materials,10.3390/ma15072537,https://pmc.ncbi.nlm.nih.gov/articles/PMC9000066/,Methods §2.4; Table 1; Figure 7; Table 3,Table 3 labels Ti as initial decomposition temperature and CR as final carbon residue for the 20–700 °C run. PP-C TGA rows are retained as TG-only because its numeric LOI values are tied to washing-cycle states rather than the analyzed TGA state.
B20260921-191,cotton,fabric,cotton textile,O-C,untreated,,,untreated,air,20,258,340,350,3.01,18,untreated,TG+LOI,"Open full text Table 3 and Methods. TG measured from 20 to 700 °C in air at 5, 10, 15 and 20 °C/min. Table 1 plus text gives untreated O-C LOI 18 and explicitly states as-prepared Ag-NP-loaded PPA-C LOI 27. PP-C LOI values are reported by washing cycle and are not paired to the unwashed TGA state.",In Situ Synthesis of Silver Nanoparticles on Flame-Retardant Cotton Textiles Treated with Biological Phytic Acid and Antibacterial Activity,2022,Materials,10.3390/ma15072537,https://pmc.ncbi.nlm.nih.gov/articles/PMC9000066/,Methods §2.4; Table 1; Figure 7; Table 3,Table 3 labels Ti as initial decomposition temperature and CR as final carbon residue for the 20–700 °C run. PP-C TGA rows are retained as TG-only because its numeric LOI values are tied to washing-cycle states rather than the analyzed TGA state.
B20260921-192,cotton,fabric,cotton textile,PP-C,FR treated,PEI/phytic-acid flame-retardant finish,PEI/PA flame-retardant finishing,as-prepared TGA; LOI wash-state mismatch,air,5,190,258,270,14.22,,,TG-only,"Open full text Table 3 and Methods. TG measured from 20 to 700 °C in air at 5, 10, 15 and 20 °C/min. Table 1 plus text gives untreated O-C LOI 18 and explicitly states as-prepared Ag-NP-loaded PPA-C LOI 27. PP-C LOI values are reported by washing cycle and are not paired to the unwashed TGA state.",In Situ Synthesis of Silver Nanoparticles on Flame-Retardant Cotton Textiles Treated with Biological Phytic Acid and Antibacterial Activity,2022,Materials,10.3390/ma15072537,https://pmc.ncbi.nlm.nih.gov/articles/PMC9000066/,Methods §2.4; Table 1; Figure 7; Table 3,Table 3 labels Ti as initial decomposition temperature and CR as final carbon residue for the 20–700 °C run. PP-C TGA rows are retained as TG-only because its numeric LOI values are tied to washing-cycle states rather than the analyzed TGA state.
B20260921-193,cotton,fabric,cotton textile,PP-C,FR treated,PEI/phytic-acid flame-retardant finish,PEI/PA flame-retardant finishing,as-prepared TGA; LOI wash-state mismatch,air,10,190,265,274,21.36,,,TG-only,"Open full text Table 3 and Methods. TG measured from 20 to 700 °C in air at 5, 10, 15 and 20 °C/min. Table 1 plus text gives untreated O-C LOI 18 and explicitly states as-prepared Ag-NP-loaded PPA-C LOI 27. PP-C LOI values are reported by washing cycle and are not paired to the unwashed TGA state.",In Situ Synthesis of Silver Nanoparticles on Flame-Retardant Cotton Textiles Treated with Biological Phytic Acid and Antibacterial Activity,2022,Materials,10.3390/ma15072537,https://pmc.ncbi.nlm.nih.gov/articles/PMC9000066/,Methods §2.4; Table 1; Figure 7; Table 3,Table 3 labels Ti as initial decomposition temperature and CR as final carbon residue for the 20–700 °C run. PP-C TGA rows are retained as TG-only because its numeric LOI values are tied to washing-cycle states rather than the analyzed TGA state.
B20260921-194,cotton,fabric,cotton textile,PP-C,FR treated,PEI/phytic-acid flame-retardant finish,PEI/PA flame-retardant finishing,as-prepared TGA; LOI wash-state mismatch,air,15,190,269,278,23.94,,,TG-only,"Open full text Table 3 and Methods. TG measured from 20 to 700 °C in air at 5, 10, 15 and 20 °C/min. Table 1 plus text gives untreated O-C LOI 18 and explicitly states as-prepared Ag-NP-loaded PPA-C LOI 27. PP-C LOI values are reported by washing cycle and are not paired to the unwashed TGA state.",In Situ Synthesis of Silver Nanoparticles on Flame-Retardant Cotton Textiles Treated with Biological Phytic Acid and Antibacterial Activity,2022,Materials,10.3390/ma15072537,https://pmc.ncbi.nlm.nih.gov/articles/PMC9000066/,Methods §2.4; Table 1; Figure 7; Table 3,Table 3 labels Ti as initial decomposition temperature and CR as final carbon residue for the 20–700 °C run. PP-C TGA rows are retained as TG-only because its numeric LOI values are tied to washing-cycle states rather than the analyzed TGA state.
B20260921-195,cotton,fabric,cotton textile,PP-C,FR treated,PEI/phytic-acid flame-retardant finish,PEI/PA flame-retardant finishing,as-prepared TGA; LOI wash-state mismatch,air,20,190,273,280,26.84,,,TG-only,"Open full text Table 3 and Methods. TG measured from 20 to 700 °C in air at 5, 10, 15 and 20 °C/min. Table 1 plus text gives untreated O-C LOI 18 and explicitly states as-prepared Ag-NP-loaded PPA-C LOI 27. PP-C LOI values are reported by washing cycle and are not paired to the unwashed TGA state.",In Situ Synthesis of Silver Nanoparticles on Flame-Retardant Cotton Textiles Treated with Biological Phytic Acid and Antibacterial Activity,2022,Materials,10.3390/ma15072537,https://pmc.ncbi.nlm.nih.gov/articles/PMC9000066/,Methods §2.4; Table 1; Figure 7; Table 3,Table 3 labels Ti as initial decomposition temperature and CR as final carbon residue for the 20–700 °C run. PP-C TGA rows are retained as TG-only because its numeric LOI values are tied to washing-cycle states rather than the analyzed TGA state.
B20260921-196,cotton,fabric,cotton textile,PPA-C,FR + antibacterial treated,PEI/phytic-acid finish + in-situ Ag nanoparticles,"PP-C immersed in 0.1 mol/L AgNO3 1 h, then 20 g/L sodium citrate at 90 °C for 1 h; wash and dry",as prepared,air,5,220,286,299,13.42,27,as prepared,TG+LOI,"Open full text Table 3 and Methods. TG measured from 20 to 700 °C in air at 5, 10, 15 and 20 °C/min. Table 1 plus text gives untreated O-C LOI 18 and explicitly states as-prepared Ag-NP-loaded PPA-C LOI 27. PP-C LOI values are reported by washing cycle and are not paired to the unwashed TGA state.",In Situ Synthesis of Silver Nanoparticles on Flame-Retardant Cotton Textiles Treated with Biological Phytic Acid and Antibacterial Activity,2022,Materials,10.3390/ma15072537,https://pmc.ncbi.nlm.nih.gov/articles/PMC9000066/,Methods §2.4; Table 1; Figure 7; Table 3,Table 3 labels Ti as initial decomposition temperature and CR as final carbon residue for the 20–700 °C run. PP-C TGA rows are retained as TG-only because its numeric LOI values are tied to washing-cycle states rather than the analyzed TGA state.
B20260921-197,cotton,fabric,cotton textile,PPA-C,FR + antibacterial treated,PEI/phytic-acid finish + in-situ Ag nanoparticles,"PP-C immersed in 0.1 mol/L AgNO3 1 h, then 20 g/L sodium citrate at 90 °C for 1 h; wash and dry",as prepared,air,10,220,291,306,18.66,27,as prepared,TG+LOI,"Open full text Table 3 and Methods. TG measured from 20 to 700 °C in air at 5, 10, 15 and 20 °C/min. Table 1 plus text gives untreated O-C LOI 18 and explicitly states as-prepared Ag-NP-loaded PPA-C LOI 27. PP-C LOI values are reported by washing cycle and are not paired to the unwashed TGA state.",In Situ Synthesis of Silver Nanoparticles on Flame-Retardant Cotton Textiles Treated with Biological Phytic Acid and Antibacterial Activity,2022,Materials,10.3390/ma15072537,https://pmc.ncbi.nlm.nih.gov/articles/PMC9000066/,Methods §2.4; Table 1; Figure 7; Table 3,Table 3 labels Ti as initial decomposition temperature and CR as final carbon residue for the 20–700 °C run. PP-C TGA rows are retained as TG-only because its numeric LOI values are tied to washing-cycle states rather than the analyzed TGA state.
B20260921-198,cotton,fabric,cotton textile,PPA-C,FR + antibacterial treated,PEI/phytic-acid finish + in-situ Ag nanoparticles,"PP-C immersed in 0.1 mol/L AgNO3 1 h, then 20 g/L sodium citrate at 90 °C for 1 h; wash and dry",as prepared,air,15,220,294,306,20.49,27,as prepared,TG+LOI,"Open full text Table 3 and Methods. TG measured from 20 to 700 °C in air at 5, 10, 15 and 20 °C/min. Table 1 plus text gives untreated O-C LOI 18 and explicitly states as-prepared Ag-NP-loaded PPA-C LOI 27. PP-C LOI values are reported by washing cycle and are not paired to the unwashed TGA state.",In Situ Synthesis of Silver Nanoparticles on Flame-Retardant Cotton Textiles Treated with Biological Phytic Acid and Antibacterial Activity,2022,Materials,10.3390/ma15072537,https://pmc.ncbi.nlm.nih.gov/articles/PMC9000066/,Methods §2.4; Table 1; Figure 7; Table 3,Table 3 labels Ti as initial decomposition temperature and CR as final carbon residue for the 20–700 °C run. PP-C TGA rows are retained as TG-only because its numeric LOI values are tied to washing-cycle states rather than the analyzed TGA state.
B20260921-199,cotton,fabric,cotton textile,PPA-C,FR + antibacterial treated,PEI/phytic-acid finish + in-situ Ag nanoparticles,"PP-C immersed in 0.1 mol/L AgNO3 1 h, then 20 g/L sodium citrate at 90 °C for 1 h; wash and dry",as prepared,air,20,220,297,306,18.79,27,as prepared,TG+LOI,"Open full text Table 3 and Methods. TG measured from 20 to 700 °C in air at 5, 10, 15 and 20 °C/min. Table 1 plus text gives untreated O-C LOI 18 and explicitly states as-prepared Ag-NP-loaded PPA-C LOI 27. PP-C LOI values are reported by washing cycle and are not paired to the unwashed TGA state.",In Situ Synthesis of Silver Nanoparticles on Flame-Retardant Cotton Textiles Treated with Biological Phytic Acid and Antibacterial Activity,2022,Materials,10.3390/ma15072537,https://pmc.ncbi.nlm.nih.gov/articles/PMC9000066/,Methods §2.4; Table 1; Figure 7; Table 3,Table 3 labels Ti as initial decomposition temperature and CR as final carbon residue for the 20–700 °C run. PP-C TGA rows are retained as TG-only because its numeric LOI values are tied to washing-cycle states rather than the analyzed TGA state.
