Repository: PolyFT/textile-tga-database

# Textile TGA Database

Research database for textile thermal-response / thermogravimetric data, with LOI as a principal fire-performance label.

## Historical imported workbook snapshot (2026-09-21)

- Literature TG records: 209
- Commercial / branded / city-use textile TG records: 430
- Unified scatter-ready rows: 639
- Rows with LOI: 242
- Rows with both Tmax1 and LOI: 122
- Rows with both residue and LOI: 98

Snapshot source: `纺织品文献基准数据_持续扩展_430条TG_20260921.xlsx`.

## Data organization

`data/literature_tg.csv`  
Original literature TG record layer.

`data/commercial_tg.csv`  
Commercial/branded/city-use textile TG layer.

`data/scatter_ready.csv`

File: data/incoming/verified_web_batch_20260921_b4.csv
batch_id,material_category,material_form,composition,sample_state,treatment_state,treatment_chemistry,treatment_method,atmosphere,gas_flow_mL_min,heating_rate_C_min,T1_C,T5_C,T10_C,T20_C,T50_C,Tonset_C,Tmax1_C,Tmax2_C,Tmax3_C,residue_at_Tmax_pct,R500_pct,R600_pct,R700_pct,R800_pct,LOI_pct,LOI_uncertainty_pct,LOI_state,direct_numeric_use,evidence,source_title,year,journal,DOI,source_url,source_location,limitations
B20260921-056,polyester,textile fabric,polyester textile with polyurethane coating,PU/T,PU coated control,polyurethane coating without CPA-Al,CPA-Al mixed into PU coating and applied to polyester textile,N2,,20,286,375,,,,,,,,,,9.2,,,20,0.3,as prepared,yes,"Open full text numerical TGA Table 5 + LOI Table 3; TGA method 50–700 °C, N2, 20 °C/min; LOI repeated three times (±0.3%)",Synthesis and Characterization of Aluminum 2-Carboxyethyl-Phenyl-Phosphinate and Its Flame-Retardant Application in Polyester,2019,Polymers,10.3390/polym11121969,https://www.mdpi.com/2073-4360/11/12/1969,Methods; Tables 3 and 5,"Td,1% retained separately as T1_C; not re-labelled as Tonset."
B20260921-057,polyester,textile fabric,polyester textile with polyurethane coating,7.1%CPA-Al/PU/T,FR PU coated,CPA-Al in polyurethane; 7.1 wt% in textile sample,CPA-Al mixed into PU coating and applied to polyester textile,N2,,20,315,388,,,,,,,,,,17.2,,,23.6,0.3,as prepared,yes,"Open full text numerical TGA Table 5 + LOI Table 3; TGA method 50–700 °C, N2, 20 °C/min; LOI repeated three times (±0.3%)",Synthesis and Characterization of Aluminum 2-Carboxyethyl-Phenyl-Phosphinate and Its Flame-Retardant Application in Polyester,2019,Polymers,10.3390/polym11121969,https://www.mdpi.com/2073-4360/11/12/1969,Methods; Tables 3 and 5,"Td,1% retained separately as T1_C; not re-labelled as Tonset."
B20260921-058,polyester,textile fabric,polyester textile with polyurethane coating,10.3%CPA-Al/PU/T,FR PU coated,CPA-Al in polyurethane; 10.3 wt% in textile sample,CPA-Al mixed into PU coating and applied to polyester textile,N2,,20,321,388,,,,,,,,,,17.5,,,23.8,0.3,as prepared,yes,"Open full text numerical TGA Table 5 + LOI Table 3; TGA method 50–700 °C, N2, 20 °C/min; LOI repeated three times (±0.3%)",Synthesis and Characterization of Aluminum 2-Carboxyethyl-Phenyl-Phosphinate and Its Flame-Retardant Application in Polyester,2019,Polymers,10.3390/polym11121969,https://www.mdpi.com/2073-4360/11/12/1969,Methods; Tables 3 and 5,"Td,1% retained separately as T1_C; not re-labelled as Tonset."
B20260921-059,polyester,textile fabric,polyester textile with polyurethane coating,14.7%CPA-Al/PU/T,FR PU coated,CPA-Al in polyurethane; 14.7 wt% in textile sample,CPA-Al mixed into PU coating and applied to polyester textile,N2,,20,317,384,,,,,,,,,,19,,,24.5,0.3,as prepared,yes,"Open full text numerical TGA Table 5 + LOI Table 3; TGA method 50–700 °C, N2, 20 °C/min; LOI repeated three times (±0.3%)",Synthesis and Characterization of Aluminum 2-Carboxyethyl-Phenyl-Phosphinate and Its Flame-Retardant Application in Polyester,2019,Polymers,10.3390/polym11121969,https://www.mdpi.com/2073-4360/11/12/1969,Methods; Tables 3 and 5,"Td,1% retained separately as T1_C; not re-labelled as Tonset."
B20260921-060,silk,fabric,silk fabric,Silk,untreated,,,N2,100,10,,,277.04,,367.71,,,,,,,33.95,,,24,0.31,as prepared,yes,"Open full text numerical TGA Table 4 + LOI Table 2; TGA 30–700 °C in N2 (100 mL/min), 10 °C/min",Synergistic Effects and Mechanism of Modified Silica Sol Flame Retardant Systems on Silk Fabric,2018,Materials,10.3390/ma11101842,https://www.mdpi.com/1996-1944/11/10/1842,Methods; Tables 2 and 4,Only sample states explicitly present in TGA Table 4 are transcribed.
B20260921-061,silk,fabric,silk fabric,Silk-Si,FR treated,pure silica sol,sol-gel finishing,N2,100,10,,,248.91,,412.94,,,,,,,41.08,,,26.1,0.26,as prepared,yes,"Open full text numerical TGA Table 4 + LOI Table 2; TGA 30–700 °C in N2 (100 mL/min), 10 °C/min",Synergistic Effects and Mechanism of Modified Silica Sol Flame Retardant Systems on Silk Fabric,2018,Materials,10.3390/ma11101842,https://www.mdpi.com/1996-1944/11/10/1842,Methods; Tables 2 and 4,Only sample states explicitly present in TGA Table 4 are transcribed.
B20260921-062,silk,fabric,silk fabric,Silk-B,FR treated,boric acid,flame-retardant finishing,N2,100,10,,,114.33,,462.06,,,,,,,43.55,,,28,0.15,as prepared,yes,"Open full text numerical TGA Table 4 + LOI Table 2; TGA 30–700 °C in N2 (100 mL/min), 10 °C/min",Synergistic Effects and Mechanism of Modified Silica Sol Flame Retardant Systems on Silk Fabric,2018,Materials,10.3390/ma11101842,https://www.mdpi.com/1996-1944/11/10/1842,Methods; Tables 2 and 4,Only sample states explicitly present in TGA Table 4 are transcribed.
B20260921-063,silk,fabric,silk fabric,Silk-N2,FR treated,cyanoguanidine (N2),flame-retardant finishing,N2,100,10,,,257.07,,373.98,,,,,,,32.14,,,25.3,0.22,as prepared,yes,"Open full text numerical TGA Table 4 + LOI Table 2; TGA 30–700 °C in N2 (100 mL/min), 10 °C/min",Synergistic Effects and Mechanism of Modified Silica Sol Flame Retardant Systems on Silk Fabric,2018,Materials,10.3390/ma11101842,https://www.mdpi.com/1996-1944/11/10/1842,Methods; Tables 2 and 4,Only sample states explicitly present in TGA Table 4 are transcribed.
B20260921-064,silk,fabric,silk fabric,Silk-P2,FR treated,DOPO (P2),flame-retardant finishing,N2,100,10,,,215.84,,377.1,,,,,,,35.18,,,31,0.2,as prepared,yes,"Open full text numerical TGA Table 4 + LOI Table 2; TGA 30–700 °C in N2 (100 mL/min), 10 °C/min",Synergistic Effects and Mechanism of Modified Silica Sol Flame Retardant Systems on Silk Fabric,2018,Materials,10.3390/ma11101842,https://www.mdpi.com/1996-1944/11/10/1842,Methods; Tables 2 and 4,Only sample states explicitly present in TGA Table 4 are transcribed.
B20260921-065,silk,fabric,silk fabric,Si-B,FR treated,boric-acid-modified silica sol,sol-gel finishing; Si/B molar ratio 1:0.24,N2,100,10,,,272.47,,459.54,,,,,,,44.02,,,31.2,0.18,as prepared,yes,"Open full text numerical TGA Table 4 + LOI Table 2; TGA 30–700 °C in N2 (100 mL/min), 10 °C/min",Synergistic Effects and Mechanism of Modified Silica Sol Flame Retardant Systems on Silk Fabric,2018,Materials,10.3390/ma11101842,https://www.mdpi.com/1996-1944/11/10/1842,Methods; Tables 2 and 4,Only sample states explicitly present in TGA Table 4 are transcribed.
B20260921-066,silk,fabric,silk fabric,Si-N1,FR treated,urea-modified silica sol,sol-gel finishing; Si:N1 element molar ratio 2:1,N2,100,10,,,245.3,,422.93,,,,,,,42.17,,,29.7,0.26,as prepared,yes,"Open full text numerical TGA Table 4 + LOI Table 2; TGA 30–700 °C in N2 (100 mL/min), 10 °C/min",Synergistic Effects and Mechanism of Modified Silica Sol Flame Retardant Systems on Silk Fabric,2018,Materials,10.3390/ma11101842,https://www.mdpi.com/1996-1944/11/10/1842,Methods; Tables 2 and 4,Only sample states explicitly present in TGA Table 4 are transcribed.
B20260921-067,silk,fabric,silk fabric,Si-N2,FR treated,cyanoguanidine-modified silica sol,sol-gel finishing; Si:N2 element molar ratio 2:1,N2,100,10,,,240.95,,423.78,,,,,,,41.39,,,27,0.31,as prepared,yes,"Open full text numerical TGA Table 4 + LOI Table 2; TGA 30–700 °C in N2 (100 mL/min), 10 °C/min",Synergistic Effects and Mechanism of Modified Silica Sol Flame Retardant Systems on Silk Fabric,2018,Materials,10.3390/ma11101842,https://www.mdpi.com/1996-1944/11/10/1842,Methods; Tables 2 and 4,Only sample states explicitly present in TGA Table 4 are transcribed.
B20260921-068,silk,fabric,silk fabric,Si-N3,FR treated,MCA-modified silica sol,sol-gel finishing; Si:N3 element molar ratio 1:2,N2,100,10,,,282.23,,380.94,,,,,,,35.69,,,29.8,0.28,as prepared,yes,"Open full text numerical TGA Table 4 + LOI Table 2; TGA 30–700 °C in N2 (100 mL/min), 10 °C/min",Synergistic Effects and Mechanism of Modified Silica Sol Flame Retardant Systems on Silk Fabric,2018,Materials,10.3390/ma11101842,https://www.mdpi.com/1996-1944/11/10/1842,Methods; Tables 2 and 4,Only sample states explicitly present in TGA Table 4 are transcribed.
B20260921-069,silk,fabric,silk fabric,Si-P1,FR treated,HEDP + silica sol,physical doping; Si/P element molar ratio 1:2,N2,100,10,,,214.07,,529.19,,,,,,,47.76,,,38.6,0.22,as prepared,yes,"Open full text numerical TGA Table 4 + LOI Table 2; TGA 30–700 °C in N2 (100 mL/min), 10 °C/min",Synergistic Effects and Mechanism of Modified Silica Sol Flame Retardant Systems on Silk Fabric,2018,Materials,10.3390/ma11101842,https://www.mdpi.com/1996-1944/11/10/1842,Methods; Tables 2 and 4,Only sample states explicitly present in TGA Table 4 are transcribed.
B20260921-070,silk,fabric,silk fabric,Si-P2,FR treated,DOPO-modified silica sol,sol-gel finishing; Si/P2 molar ratio 3:1,N2,100,10,,,287.22,,463.74,,,,,,,44.04,,,33.5,0.32,as prepared,yes,"Open full text numerical TGA Table 4 + LOI Table 2; TGA 30–700 °C in N2 (100 mL/min), 10 °C/min",Synergistic Effects and Mechanism of Modified Silica Sol Flame Retardant Systems on Silk Fabric,2018,Materials,10.3390/ma11101842,https://www.mdpi.com/1996-1944/11/10/1842,Methods; Tables 2 and 4,Only sample states explicitly present in TGA Table 4 are transcribed.

File: data/incoming/verified_web_batch_20260921_b5.csv
batch_id,material_category,material_form,composition,sample_state,treatment_state,treatment_chemistry,treatment_method,atmosphere,gas_flow_mL_min,heating_rate_C_min,T1_C,T5_C,T10_C,T20_C,T50_C,Tonset_C,Tmax1_C,Tmax2_C,Tmax3_C,residue_at_Tmax_pct,R500_pct,R600_pct,R700_pct,R800_pct,LOI_pct,LOI_uncertainty_pct,LOI_state,direct_numeric_use,evidence,source_title,year,journal,DOI,source_url,source_location,limitations
B20260921-071,silk,fabric,silk fabric,Silk,untreated,,,air,,10,,269,,,393,,321,,,,,,,2.9,23.3,,0 laundering cycles,yes,Open full text numerical TGA Table 2 in air and N2 + LOI Table 4; TGA method ambient–800 °C at 10 °C/min,"One-pot strategy to simultaneously prepare dyed, flame retardant and UV-resistant silk fabric based on a safflower yellow derivative",2022,RSC Advances,10.1039/D2RA04873F,https://pubs.rsc.org/en/content/articlelanding/2022/ra/d2ra04873f,Experimental characterization; Tables 2 and 4,Only the unwashed LOI is paired with the TGA state; wash-cycle LOI values are retained out of this row set.
B20260921-072,silk,fabric,silk fabric,Silk,untreated,,,N2,,10,,281,,,392,,326,,,,,,,27.8,23.3,,0 laundering cycles,yes,Open full text numerical TGA Table 2 in air and N2 + LOI Table 4; TGA method ambient–800 °C at 10 °C/min,"One-pot strategy to simultaneously prepare dyed, flame retardant and UV-resistant silk fabric based on a safflower yellow derivative",2022,RSC Advances,10.1039/D2RA04873F,https://pubs.rsc.org/en/content/articlelanding/2022/ra/d2ra04873f,Experimental characterization; Tables 2 and 4,Only the unwashed LOI is paired with the TGA state; wash-cycle LOI values are retained out of this row set.
B20260921-073,silk,fabric,silk fabric,D-silk,dyed,safflower yellow (SY) dye treatment,wet-chemical finishing as described in source,air,,10,,195,,,411,,326,,,,,,,3.7,24.1,,0 laundering cycles,yes,Open full text numerical TGA Table 2 in air and N2 + LOI Table 4; TGA method ambient–800 °C at 10 °C/min,"One-pot strategy to simultaneously prepare dyed, flame retardant and UV-resistant silk fabric based on a safflower yellow derivative",2022,RSC Advances,10.1039/D2RA04873F,https://pubs.rsc.org/en/content/articlelanding/2022/ra/d2ra04873f,Experimental characterization; Tables 2 and 4,Only the unwashed LOI is paired with the TGA state; wash-cycle LOI values are retained out of this row set.
B20260921-074,silk,fabric,silk fabric,D-silk,dyed,safflower yellow (SY) dye treatment,wet-chemical finishing as described in source,N2,,10,,201,,,266,,323,,,,,,,31.1,24.1,,0 laundering cycles,yes,Open full text numerical TGA Table 2 in air and N2 + LOI Table 4; TGA method ambient–800 °C at 10 °C/min,"One-pot strategy to simultaneously prepare dyed, flame retardant and UV-resistant silk fabric based on a safflower yellow derivative",2022,RSC Advances,10.1039/D2RA04873F,https://pubs.rsc.org/en/content/articlelanding/2022/ra/d2ra04873f,Experimental characterization; Tables 2 and 4,Only the unwashed LOI is paired with the TGA state; wash-cycle LOI values are retained out of this row set.
B20260921-075,silk,fabric,silk fabric,PN-silk,FR treated,phosphoric acid + urea phosphorylation treatment,90 °C bath treatment 1 h; squeeze to 150% liquid retention; bake 165 °C 4 min; wash and dry 60 °C,air,,10,,164,,,410,,298,,,,,,,8.1,31.5,,0 laundering cycles,yes,Open full text numerical TGA Table 2 in air and N2 + LOI Table 4; TGA method ambient–800 °C at 10 °C/min,"One-pot strategy to simultaneously prepare dyed, flame retardant and UV-resistant silk fabric based on a safflower yellow derivative",2022,RSC Advances,10.1039/D2RA04873F,https://pubs.rsc.org/en/content/articlelanding/2022/ra/d2ra04873f,Experimental characterization; Tables 2 and 4,Only the unwashed LOI is paired with the TGA state; wash-cycle LOI values are retained out of this row set.
B20260921-076,silk,fabric,silk fabric,PN-silk,FR treated,phosphoric acid + urea phosphorylation treatment,90 °C bath treatment 1 h; squeeze to 150% liquid retention; bake 165 °C 4 min; wash and dry 60 °C,N2,,10,,149,,,393,,299,,,,,,,30.9,31.5,,0 laundering cycles,yes,Open full text numerical TGA Table 2 in air and N2 + LOI Table 4; TGA method ambient–800 °C at 10 °C/min,"One-pot strategy to simultaneously prepare dyed, flame retardant and UV-resistant silk fabric based on a safflower yellow derivative",2022,RSC Advances,10.1039/D2RA04873F,https://pubs.rsc.org/en/content/articlelanding/2022/ra/d2ra04873f,Experimental characterization; Tables 2 and 4,Only the unwashed LOI is paired with the TGA state; wash-cycle LOI values are retained out of this row set.
B20260921-077,silk,fabric,silk fabric,FR-silk,dyed + FR treated,phosphorylated safflower yellow derivative (ASY); weight gain 8.2 wt%,wet-chemical finishing as described in source,air,,10,,160,,,515,,775,,,,,,,17.4,32.8,,0 laundering cycles,yes,Open full text numerical TGA Table 2 in air and N2 + LOI Table 4; TGA method ambient–800 °C at 10 °C/min,"One-pot strategy to simultaneously prepare dyed, flame retardant and UV-resistant silk fabric based on a safflower yellow derivative",2022,RSC Advances,10.1039/D2RA04873F,https://pubs.rsc.org/en/content/articlelanding/2022/ra/d2ra04873f,Experimental characterization; Tables 2 and 4,Only the unwashed LOI is paired with the TGA state; wash-cycle LOI values are retained out of this row set.
B20260921-078,silk,fabric,silk fabric,FR-silk,dyed + FR treated,phosphorylated safflower yellow derivative (ASY); weight gain 8.2 wt%,wet-chemical finishing as described in source,N2,,10,,266,,,432,,321,,,,,,,37.1,32.8,,0 laundering cycles,yes,Open full text numerical TGA Table 2 in air and N2 + LOI Table 4; TGA method ambient–800 °C at 10 °C/min,"One-pot strategy to simultaneously prepare dyed, flame retardant and UV-resistant silk fabric based on a safflower yellow derivative",2022,RSC Advances,10.1039/D2RA04873F,https://pubs.rsc.org/en/content/articlelanding/2022/ra/d2ra04873f,Experimental characterization; Tables 2 and 4,Only the unwashed LOI is paired with the TGA state; wash-cycle LOI values are retained out of this row set.
B20260921-079,polypropylene,nonwoven fabric,PP nonwoven fabric,Control PP fabric,untreated,,,N2,60,10,,425,,,,,468,,,,,,7.1,,18.2,0.5,as prepared,yes,"Original article numerical TGA Table 3 + LOI table; TGA method ~4 mg, N2 60 mL/min, ambient–800 °C, 10 °C/min",Intumescent flame retardant finishing for polypropylene nonwoven fabric,2020,Journal of Industrial Textiles,10.1177/1528083720938158,https://journals.sagepub.com/doi/10.1177/1528083720938158,Experimental TGA method; flame-retardancy table; Table 3,Article was first published online in 2020 and assigned to a 2022 issue; year field uses first online publication year.
B20260921-080,polypropylene,nonwoven fabric,PP nonwoven fabric,PP-1,FR treated,30% intumescent FR (APP/PER mass ratio 5); weight gain 34.9%,CTAC hydrophilization followed by APP/PER pad-dry finishing,N2,60,10,,302,,,,,486,,,,,,15.9,,23.5,0.2,as prepared,yes,"Original article numerical TGA Table 3 + LOI table; TGA method ~4 mg, N2 60 mL/min, ambient–800 °C, 10 °C/min",Intumescent flame retardant finishing for polypropylene nonwoven fabric,2020,Journal of Industrial Textiles,10.1177/1528083720938158,https://journals.sagepub.com/doi/10.1177/1528083720938158,Experimental TGA method; flame-retardancy table; Table 3,Article was first published online in 2020 and assigned to a 2022 issue; year field uses first online publication year.
B20260921-081,polypropylene,nonwoven fabric,PP nonwoven fabric,PP-2,FR treated,30% intumescent FR (APP/PER mass ratio 4); weight gain 35.2%,CTAC hydrophilization followed by APP/PER pad-dry finishing,N2,60,10,,234,,,,,485,,,,,,17.6,,21.3,0.4,as prepared,yes,"Original article numerical TGA Table 3 + LOI table; TGA method ~4 mg, N2 60 mL/min, ambient–800 °C, 10 °C/min",Intumescent flame retardant finishing for polypropylene nonwoven fabric,2020,Journal of Industrial Textiles,10.1177/1528083720938158,https://journals.sagepub.com/doi/10.1177/1528083720938158,Experimental TGA method; flame-retardancy table; Table 3,Article was first published online in 2020 and assigned to a 2022 issue; year field uses first online publication year.
B20260921-082,polypropylene,nonwoven fabric,PP nonwoven fabric,PP-3,FR treated,30% intumescent FR (APP/PER mass ratio 3); weight gain 34.8%,CTAC hydrophilization followed by APP/PER pad-dry finishing,N2,60,10,,256,,,,,487,,,,,,17.9,,21,0.2,as prepared,yes,"Original article numerical TGA Table 3 + LOI table; TGA method ~4 mg, N2 60 mL/min, ambient–800 °C, 10 °C/min",Intumescent flame retardant finishing for polypropylene nonwoven fabric,2020,Journal of Industrial Textiles,10.1177/1528083720938158,https://journals.sagepub.com/doi/10.1177/1528083720938158,Experimental TGA method; flame-retardancy table; Table 3,Article was first published online in 2020 and assigned to a 2022 issue; year field uses first online publication year.

File: data/incoming/verified_web_batch_20260921_b9_commercial_furnishing.csv
batch_id,dataset_type,material_category,material_form,composition,commercial_fabric_id,sample_state,treatment_state,treatment_chemistry,treatment_method,area_density_g_m2,add_on_pct_initial,atmosphere,gas_flow_mL_min,heating_rate_C_min,T5_C,Tonset_C,Tmax1_C,Tmax2_C,R400_pct,R550_pct,LOI_pct,LOI_state,direct_numeric_use,evidence,source_title,year,journal,DOI,source_url,source_location,limitations
B20260921-097,commercial,viscose/flax blend,woven twill,80% viscose / 20% linen,1,Commercial fabric 1 untreated,untreated,,,413,0,air,,10,60,,330,450,20,0.5,18.9,untreated,yes,"Peer-reviewed study; values transcribed from open author preprint matching Fibers 2018 article. TGA 50–700 °C in air at 10 °C/min; LOI ASTM D2863. Tables 1–3 provide commercial fabric construction/add-on, LOI, and TGA values.",Environmentally Sustainable Flame Retardant Surface Treatments for Textiles: The Potential of a Novel Atmospheric Plasma/UV Laser Technology,2018,Fibers,10.3390/fib6020031,https://www.preprints.org/manuscript/201804.0094/v1/download,"Methods §2.1, §2.4; Tables 1–3","Except fabric 1 (80/20 viscose/linen), exact viscose/flax blend ratios were not disclosed. Source labels the 5% mass-loss temperature as Tonset; stored as T5_C for cross-study semantic consistency. Initial FR add-on is retained for post-soak rows although actual retained add-on after soaking was not quantified."
B20260921-098,commercial,viscose/flax blend,woven twill,80% viscose / 20% linen,1,Commercial fabric 1 FR/MLSE before water soak,FR + plasma/UV treated,proprietary phosphorus- and nitrogen-containing FR formulation,"pad/dry then MLSE plasma/UV on both sides; 2 kW plasma, 95% N2/5% CO2, 650 mJ excimer laser, 20 m/min",413,13.8,air,,10,147,,334,500,39,15,28.4,FR/Plasma/UV before 40 °C water soak,yes,"Peer-reviewed study; values transcribed from open author preprint matching Fibers 2018 article. TGA 50–700 °C in air at 10 °C/min; LOI ASTM D2863. Tables 1–3 provide commercial fabric construction/add-on, LOI, and TGA values.",Environmentally Sustainable Flame Retardant Surface Treatments for Textiles: The Potential of a Novel Atmospheric Plasma/UV Laser Technology,2018,Fibers,10.3390/fib6020031,https://www.preprints.org/manuscript/201804.0094/v1/download,"Methods §2.1, §2.4; Tables 1–3","Except fabric 1 (80/20 viscose/linen), exact viscose/flax blend ratios were not disclosed. Source labels the 5% mass-loss temperature as Tonset; stored as T5_C for cross-study semantic consistency. Initial FR add-on is retained for post-soak rows although actual retained add-on after soaking was not quantified."
B20260921-099,commercial,viscose/flax blend,woven twill,80% viscose / 20% linen,1,Commercial fabric 1 FR/MLSE after water soak,FR + plasma/UV treated + water soaked,proprietary phosphorus- and nitrogen-containing FR formulation,"same FR/MLSE treatment followed by 40 °C, 30 min water soak",413,13.8,air,,10,67,,320,496,33,8,22.8,"FR/Plasma/UV after 40 °C, 30 min water soak",yes,"Peer-reviewed study; values transcribed from open author preprint matching Fibers 2018 article. TGA 50–700 °C in air at 10 °C/min; LOI ASTM D2863. Tables 1–3 provide commercial fabric construction/add-on, LOI, and TGA values.",Environmentally Sustainable Flame Retardant Surface Treatments for Textiles: The Potential of a Novel Atmospheric Plasma/UV Laser Technology,2018,Fibers,10.3390/fib6020031,https://www.preprints.org/manuscript/201804.0094/v1/download,"Methods §2.1, §2.4; Tables 1–3","Except fabric 1 (80/20 viscose/linen), exact viscose/flax blend ratios were not disclosed. Source labels the 5% mass-loss temperature as Tonset; stored as T5_C for cross-study semantic consistency. Initial FR add-on is retained for post-soak rows although actual retained add-on after soaking was not quantified."
B20260921-100,commercial,viscose/flax blend,woven twill,viscose/flax cellulosic blend (viscose-majority; exact ratio unspecified),2,Commercial fabric 2 untreated,untreated,,,417,0,air,,10,57,,330,453,19,0.6,19.3,untreated,yes,"Peer-reviewed study; values transcribed from open author preprint matching Fibers 2018 article. TGA 50–700 °C in air at 10 °C/min; LOI ASTM D2863. Tables 1–3 provide commercial fabric construction/add-on, LOI, and TGA values.",Environmentally Sustainable Flame Retardant Surface Treatments for Textiles: The Potential of a Novel Atmospheric Plasma/UV Laser Technology,2018,Fibers,10.3390/fib6020031,https://www.preprints.org/manuscript/201804.0094/v1/download,"Methods §2.1, §2.4; Tables 1–3","Except fabric 1 (80/20 viscose/linen), exact viscose/flax blend ratios were not disclosed. Source labels the 5% mass-loss temperature as Tonset; stored as T5_C for cross-study semantic consistency. Initial FR add-on is retained for post-soak rows although actual retained add-on after soaking was not quantified."
B20260921-101,commercial,viscose/flax blend,woven twill,viscose/flax cellulosic blend (viscose-majority; exact ratio unspecified),2,Commercial fabric 2 FR/MLSE before water soak,FR + plasma/UV treated,proprietary phosphorus- and nitrogen-containing FR formulation,"pad/dry then MLSE plasma/UV on both sides; 2 kW plasma, 95% N2/5% CO2, 650 mJ excimer laser, 20 m/min",417,12.7,air,,10,91,,333,500,37,13,29.8,FR/Plasma/UV before 40 °C water soak,yes,"Peer-reviewed study; values transcribed from open author preprint matching Fibers 2018 article. TGA 50–700 °C in air at 10 °C/min; LOI ASTM D2863. Tables 1–3 provide commercial fabric construction/add-on, LOI, and TGA values.",Environmentally Sustainable Flame Retardant Surface Treatments for Textiles: The Potential of a Novel Atmospheric Plasma/UV Laser Technology,2018,Fibers,10.3390/fib6020031,https://www.preprints.org/manuscript/201804.0094/v1/download,"Methods §2.1, §2.4; Tables 1–3","Except fabric 1 (80/20 viscose/linen), exact viscose/flax blend ratios were not disclosed. Source labels the 5% mass-loss temperature as Tonset; stored as T5_C for cross-study semantic consistency. Initial FR add-on is retained for post-soak rows although actual retained add-on after soaking was not quantified."
B20260921-102,commercial,viscose/flax blend,woven twill,viscose/flax cellulosic blend (viscose-majority; exact ratio unspecified),2,Commercial fabric 2 FR/MLSE after water soak,FR + plasma/UV treated + water soaked,proprietary phosphorus- and nitrogen-containing FR formulation,"same FR/MLSE treatment followed by 40 °C, 30 min water soak",417,12.7,air,,10,79,,317,494,31,7,24.7,"FR/Plasma/UV after 40 °C, 30 min water soak",yes,"Peer-reviewed study; values transcribed from open author preprint matching Fibers 2018 article. TGA 50–700 °C in air at 10 °C/min; LOI ASTM D2863. Tables 1–3 provide commercial fabric construction/add-on, LOI, and TGA values.",Environmentally Sustainable Flame Retardant Surface Treatments for Textiles: The Potential of a Novel Atmospheric Plasma/UV Laser Technology,2018,Fibers,10.3390/fib6020031,https://www.preprints.org/manuscript/201804.0094/v1/download,"Methods §2.1, §2.4; Tables 1–3","Except fabric 1 (80/20 viscose/linen), exact viscose/flax blend ratios were not disclosed. Source labels the 5% mass-loss temperature as Tonset; stored as T5_C for cross-study semantic consistency. Initial FR add-on is retained for post-soak rows although actual retained add-on after soaking was not quantified."
B20260921-103,commercial,viscose/flax blend,woven twill,viscose/flax cellulosic blend (viscose-majority; exact ratio unspecified),3,Commercial fabric 3 untreated,untreated,,,406,0,air,,10,64,,335,454,20,1,19,untreated,yes,"Peer-reviewed study; values transcribed from open author preprint matching Fibers 2018 article. TGA 50–700 °C in air at 10 °C/min; LOI ASTM D2863. Tables 1–3 provide commercial fabric construction/add-on, LOI, and TGA values.",Environmentally Sustainable Flame Retardant Surface Treatments for Textiles: The Potential of a Novel Atmospheric Plasma/UV Laser Technology,2018,Fibers,10.3390/fib6020031,https://www.preprints.org/manuscript/201804.0094/v1/download,"Methods §2.1, §2.4; Tables 1–3","Except fabric 1 (80/20 viscose/linen), exact viscose/flax blend ratios were not disclosed. Source labels the 5% mass-loss temperature as Tonset; stored as T5_C for cross-study semantic consistency. Initial FR add-on is retained for post-soak rows although actual retained add-on after soaking was not quantified."
B20260921-104,commercial,viscose/flax blend,woven twill,viscose/flax cellulosic blend (viscose-majority; exact ratio unspecified),3,Commercial fabric 3 FR/MLSE before water soak,FR + plasma/UV treated,proprietary phosphorus- and nitrogen-containing FR formulation,"pad/dry then MLSE plasma/UV on both sides; 2 kW plasma, 95% N2/5% CO2, 650 mJ excimer laser, 20 m/min",406,12.1,air,,10,89,,333,500,38,14,29.7,FR/Plasma/UV before 40 °C water soak,yes,"Peer-reviewed study; values transcribed from open author preprint matching Fibers 2018 article. TGA 50–700 °C in air at 10 °C/min; LOI ASTM D2863. Tables 1–3 provide commercial fabric construction/add-on, LOI, and TGA values.",Environmentally Sustainable Flame Retardant Surface Treatments for Textiles: The Potential of a Novel Atmospheric Plasma/UV Laser Technology,2018,Fibers,10.3390/fib6020031,https://www.preprints.org/manuscript/201804.0094/v1/download,"Methods §2.1, §2.4; Tables 1–3","Except fabric 1 (80/20 viscose/linen), exact viscose/flax blend ratios were not disclosed. Source labels the 5% mass-loss temperature as Tonset; stored as T5_C for cross-study semantic consistency. Initial FR add-on is retained for post-soak rows although actual retained add-on after soaking was not quantified."
B20260921-105,commercial,viscose/flax blend,woven twill,viscose/flax cellulosic blend (viscose-majority; exact ratio unspecified),3,Commercial fabric 3 FR/MLSE after water soak,FR + plasma/UV treated + water soaked,proprietary phosphorus- and nitrogen-containing FR formulation,"same FR/MLSE treatment followed by 40 °C, 30 min water soak",406,12.1,air,,10,78,,326,500,31,6,22.5,"FR/Plasma/UV after 40 °C, 30 min water soak",yes,"Peer-reviewed study; values transcribed from open author preprint matching Fibers 2018 article. TGA 50–700 °C in air at 10 °C/min; LOI ASTM D2863. Tables 1–3 provide commercial fabric construction/add-on, LOI, and TGA values.",Environmentally Sustainable Flame Retardant Surface Treatments for Textiles: The Potential of a Novel Atmospheric Plasma/UV Laser Technology,2018,Fibers,10.3390/fib6020031,https://www.preprints.org/manuscript/201804.0094/v1/download,"Methods §2.1, §2.4; Tables 1–3","Except fabric 1 (80/20 viscose/linen), exact viscose/flax blend ratios were not disclosed. Source labels the 5% mass-loss temperature as Tonset; stored as T5_C for cross-study semantic consistency. Initial FR add-on is retained for post-soak rows although actual retained add-on after soaking was not quantified."
B20260921-106,commercial,viscose/flax blend,woven twill,viscose/flax cellulosic blend (viscose-majority; exact ratio unspecified),4,Commercial fabric 4 untreated,untreated,,,421,0,air,,10,62,,336,454,20,1,18.8,untreated,yes,"Peer-reviewed study; values transcribed from open author preprint matching Fibers 2018 article. TGA 50–700 °C in air at 10 °C/min; LOI ASTM D2863. Tables 1–3 provide commercial fabric construction/add-on, LOI, and TGA values.",Environmentally Sustainable Flame Retardant Surface Treatments for Textiles: The Potential of a Novel Atmospheric Plasma/UV Laser Technology,2018,Fibers,10.3390/fib6020031,https://www.preprints.org/manuscript/201804.0094/v1/download,"Methods §2.1, §2.4; Tables 1–3","Except fabric 1 (80/20 viscose/linen), exact viscose/flax blend ratios were not disclosed. Source labels the 5% mass-loss temperature as Tonset; stored as T5_C for cross-study semantic consistency. Initial FR add-on is retained for post-soak rows although actual retained add-on after soaking was not quantified."
B20260921-107,commercial,viscose/flax blend,woven twill,viscose/flax cellulosic blend (viscose-majority; exact ratio unspecified),4,Commercial fabric 4 FR/MLSE before water soak,FR + plasma/UV treated,proprietary phosphorus- and nitrogen-containing FR formulation,"pad/dry then MLSE plasma/UV on both sides; 2 kW plasma, 95% N2/5% CO2, 650 mJ excimer laser, 20 m/min",421,8.5,air,,10,168,,294,498,42,19,29.6,FR/Plasma/UV before 40 °C water soak,yes,"Peer-reviewed study; values transcribed from open author preprint matching Fibers 2018 article. TGA 50–700 °C in air at 10 °C/min; LOI ASTM D2863. Tables 1–3 provide commercial fabric construction/add-on, LOI, and TGA values.",Environmentally Sustainable Flame Retardant Surface Treatments for Textiles: The Potential of a Novel Atmospheric Plasma/UV Laser Technology,2018,Fibers,10.3390/fib6020031,https://www.preprints.org/manuscript/201804.0094/v1/download,"Methods §2.1, §2.4; Tables 1–3","Except fabric 1 (80/20 viscose/linen), exact viscose/flax blend ratios were not disclosed. Source labels the 5% mass-loss temperature as Tonset; stored as T5_C for cross-study semantic consistency. Initial FR add-on is retained for post-soak rows although actual retained add-on after soaking was not quantified."
B20260921-108,commercial,viscose/flax blend,woven twill,viscose/flax cellulosic blend (viscose-majority; exact ratio unspecified),4,Commercial fabric 4 FR/MLSE after water soak,FR + plasma/UV treated + water soaked,proprietary phosphorus- and nitrogen-containing FR formulation,"same FR/MLSE treatment followed by 40 °C, 30 min water soak",421,8.5,air,,10,85,,320,497,34,10,23.2,"FR/Plasma/UV after 40 °C, 30 min water soak",yes,"Peer-reviewed study; values transcribed from open author preprint matching Fibers 2018 article. TGA 50–700 °C in air at 10 °C/min; LOI ASTM D2863. Tables 1–3 provide commercial fabric construction/add-on, LOI, and TGA values.",Environmentally Sustainable Flame Retardant Surface Treatments for Textiles: The Potential of a Novel Atmospheric Plasma/UV Laser Technology,2018,Fibers,10.3390/fib6020031,https://www.preprints.org/manuscript/201804.0094/v1/download,"Methods §2.1, §2.4; Tables 1–3","Except fabric 1 (80/20 viscose/linen), exact viscose/flax blend ratios were not disclosed. Source labels the 5% mass-loss temperature as Tonset; stored as T5_C for cross-study semantic consistency. Initial FR add-on is retained for post-soak rows although actual retained add-on after soaking was not quantified."
B20260921-109,commercial,viscose/flax blend,woven,viscose/flax cellulosic blend (viscose-majority; exact ratio unspecified),5,Commercial fabric 5 untreated,untreated,,,410,0,air,,10,65,,334,452,20,0.9,18.9,untreated,yes,"Peer-reviewed study; values transcribed from open author preprint matching Fibers 2018 article. TGA 50–700 °C in air at 10 °C/min; LOI ASTM D2863. Tables 1–3 provide commercial fabric construction/add-on, LOI, and TGA values.",Environmentally Sustainable Flame Retardant Surface Treatments for Textiles: The Potential of a Novel Atmospheric Plasma/UV Laser Technology,2018,Fibers,10.3390/fib6020031,https://www.preprints.org/manuscript/201804.0094/v1/download,"Methods §2.1, §2.4; Tables 1–3","Except fabric 1 (80/20 viscose/linen), exact viscose/flax blend ratios were not disclosed. Source labels the 5% mass-loss temperature as Tonset; stored as T5_C for cross-study semantic consistency. Initial FR add-on is retained for post-soak rows although actual retained add-on after soaking was not quantified."
B20260921-110,commercial,viscose/flax blend,woven,viscose/flax cellulosic blend (viscose-majority; exact ratio unspecified),5,Commercial fabric 5 FR/MLSE before water soak,FR + plasma/UV treated,proprietary phosphorus- and nitrogen-containing FR formulation,"pad/dry then MLSE plasma/UV on both sides; 2 kW plasma, 95% N2/5% CO2, 650 mJ excimer laser, 20 m/min",410,13.4,air,,10,107,,336,500,40,16,29.9,FR/Plasma/UV before 40 °C water soak,yes,"Peer-reviewed study; values transcribed from open author preprint matching Fibers 2018 article. TGA 50–700 °C in air at 10 °C/min; LOI ASTM D2863. Tables 1–3 provide commercial fabric construction/add-on, LOI, and TGA values.",Environmentally Sustainable Flame Retardant Surface Treatments for Textiles: The Potential of a Novel Atmospheric Plasma/UV Laser Technology,2018,Fibers,10.3390/fib6020031,https://www.preprints.org/manuscript/201804.0094/v1/download,"Methods §2.1, §2.4; Tables 1–3","Except fabric 1 (80/20 viscose/linen), exact viscose/flax blend ratios were not disclosed. Source labels the 5% mass-loss temperature as Tonset; stored as T5_C for cross-study semantic consistency. Initial FR add-on is retained for post-soak rows although actual retained add-on after soaking was not quantified."
B20260921-111,commercial,viscose/flax blend,woven,viscose/flax cellulosic blend (viscose-majority; exact ratio unspecified),5,Commercial fabric 5 FR/MLSE after water soak,FR + plasma/UV treated + water soaked,proprietary phosphorus- and nitrogen-containing FR formulation,"same FR/MLSE treatment followed by 40 °C, 30 min water soak",410,13.4,air,,10,91,,317,491,32,7,22.9,"FR/Plasma/UV after 40 °C, 30 min water soak",yes,"Peer-reviewed study; values transcribed from open author preprint matching Fibers 2018 article. TGA 50–700 °C in air at 10 °C/min; LOI ASTM D2863. Tables 1–3 provide commercial fabric construction/add-on, LOI, and TGA values.",Environmentally Sustainable Flame Retardant Surface Treatments for Textiles: The Potential of a Novel Atmospheric Plasma/UV Laser Technology,2018,Fibers,10.3390/fib6020031,https://www.preprints.org/manuscript/201804.0094/v1/download,"Methods §2.1, §2.4; Tables 1–3","Except fabric 1 (80/20 viscose/linen), exact viscose/flax blend ratios were not disclosed. Source labels the 5% mass-loss temperature as Tonset; stored as T5_C for cross-study semantic consistency. Initial FR add-on is retained for post-soak rows although actual retained add-on after soaking was not quantified."
B20260921-112,commercial,viscose/flax blend,woven twill,viscose/flax cellulosic blend (viscose-majority; exact ratio unspecified),6,Commercial fabric 6 untreated,untreated,,,388,0,air,,10,60,,334,460,21,0.2,18.9,untreated,yes,"Peer-reviewed study; values transcribed from open author preprint matching Fibers 2018 article. TGA 50–700 °C in air at 10 °C/min; LOI ASTM D2863. Tables 1–3 provide commercial fabric construction/add-on, LOI, and TGA values.",Environmentally Sustainable Flame Retardant Surface Treatments for Textiles: The Potential of a Novel Atmospheric Plasma/UV Laser Technology,2018,Fibers,10.3390/fib6020031,https://www.preprints.org/manuscript/201804.0094/v1/download,"Methods §2.1, §2.4; Tables 1–3","Except fabric 1 (80/20 viscose/linen), exact viscose/flax blend ratios were not disclosed. Source labels the 5% mass-loss temperature as Tonset; stored as T5_C for cross-study semantic consistency. Initial FR add-on is retained for post-soak rows although actual retained add-on after soaking was not quantified."
B20260921-113,commercial,viscose/flax blend,woven twill,viscose/flax cellulosic blend (viscose-majority; exact ratio unspecified),6,Commercial fabric 6 FR/MLSE before water soak,FR + plasma/UV treated,proprietary phosphorus- and nitrogen-containing FR formulation,"pad/dry then MLSE plasma/UV on both sides; 2 kW plasma, 95% N2/5% CO2, 650 mJ excimer laser, 20 m/min",388,11.1,air,,10,116,,333,500,41,17,29.5,FR/Plasma/UV before 40 °C water soak,yes,"Peer-reviewed study; values transcribed from open author preprint matching Fibers 2018 article. TGA 50–700 °C in air at 10 °C/min; LOI ASTM D2863. Tables 1–3 provide commercial fabric construction/add-on, LOI, and TGA values.",Environmentally Sustainable Flame Retardant Surface Treatments for Textiles: The Potential of a Novel Atmospheric Plasma/UV Laser Technology,2018,Fibers,10.3390/fib6020031,https://www.preprints.org/manuscript/201804.0094/v1/download,"Methods §2.1, §2.4; Tables 1–3","Except fabric 1 (80/20 viscose/linen), exact viscose/flax blend ratios were not disclosed. Source labels the 5% mass-loss temperature as Tonset; stored as T5_C for cross-study semantic consistency. Initial FR add-on is retained for post-soak rows although actual retained add-on after soaking was not quantified."
B20260921-114,commercial,viscose/flax blend,woven twill,viscose/flax cellulosic blend (viscose-majority; exact ratio unspecified),6,Commercial fabric 6 FR/MLSE after water soak,FR + plasma/UV treated + water soaked,proprietary phosphorus- and nitrogen-containing FR formulation,"same FR/MLSE treatment followed by 40 °C, 30 min water soak",388,11.1,air,,10,113,,319,496,35,10,23.3,"FR/Plasma/UV after 40 °C, 30 min water soak",yes,"Peer-reviewed study; values transcribed from open author preprint matching Fibers 2018 article. TGA 50–700 °C in air at 10 °C/min; LOI ASTM D2863. Tables 1–3 provide commercial fabric construction/add-on, LOI, and TGA values.",Environmentally Sustainable Flame Retardant Surface Treatments for Textiles: The Potential of a Novel Atmospheric Plasma/UV Laser Technology,2018,Fibers,10.3390/fib6020031,https://www.preprints.org/manuscript/201804.0094/v1/download,"Methods §2.1, §2.4; Tables 1–3","Except fabric 1 (80/20 viscose/linen), exact viscose/flax blend ratios were not disclosed. Source labels the 5% mass-loss temperature as Tonset; stored as T5_C for cross-study semantic consistency. Initial FR add-on is retained for post-soak rows although actual retained add-on after soaking was not quantified."
B20260921-115,commercial,viscose/flax blend,woven chenille,viscose/flax cellulosic blend (viscose-majority; exact ratio unspecified),7,Commercial fabric 7 untreated,untreated,,,332,0,air,,10,86,,340,464,18,0,19.1,untreated,yes,"Peer-reviewed study; values transcribed from open author preprint matching Fibers 2018 article. TGA 50–700 °C in air at 10 °C/min; LOI ASTM D2863. Tables 1–3 provide commercial fabric construction/add-on, LOI, and TGA values.",Environmentally Sustainable Flame Retardant Surface Treatments for Textiles: The Potential of a Novel Atmospheric Plasma/UV Laser Technology,2018,Fibers,10.3390/fib6020031,https://www.preprints.org/manuscript/201804.0094/v1/download,"Methods §2.1, §2.4; Tables 1–3","Except fabric 1 (80/20 viscose/linen), exact viscose/flax blend ratios were not disclosed. Source labels the 5% mass-loss temperature as Tonset; stored as T5_C for cross-study semantic consistency. Initial FR add-on is retained for post-soak rows although actual retained add-on after soaking was not quantified."
B20260921-116,commercial,viscose/flax blend,woven chenille,viscose/flax cellulosic blend (viscose-majority; exact ratio unspecified),7,Commercial fabric 7 FR/MLSE before water soak,FR + plasma/UV treated,proprietary phosphorus- and nitrogen-containing FR formulation,"pad/dry then MLSE plasma/UV on both sides; 2 kW plasma, 95% N2/5% CO2, 650 mJ excimer laser, 20 m/min",332,27.7,air,,10,191,,302,500,40,15,32.1,FR/Plasma/UV before 40 °C water soak,yes,"Peer-reviewed study; values transcribed from open author preprint matching Fibers 2018 article. TGA 50–700 °C in air at 10 °C/min; LOI ASTM D2863. Tables 1–3 provide commercial fabric construction/add-on, LOI, and TGA values.",Environmentally Sustainable Flame Retardant Surface Treatments for Textiles: The Potential of a Novel Atmospheric Plasma/UV Laser Technology,2018,Fibers,10.3390/fib6020031,https://www.preprints.org/manuscript/201804.0094/v1/download,"Methods §2.1, §2.4; Tables 1–3","Except fabric 1 (80/20 viscose/linen), exact viscose/flax blend ratios were not disclosed. Source labels the 5% mass-loss temperature as Tonset; stored as T5_C for cross-study semantic consistency. Initial FR add-on is retained for post-soak rows although actual retained add-on after soaking was not quantified."
B20260921-117,commercial,viscose/flax blend,woven chenille,viscose/flax cellulosic blend (viscose-majority; exact ratio unspecified),7,Commercial fabric 7 FR/MLSE after water soak,FR + plasma/UV treated + water soaked,proprietary phosphorus- and nitrogen-containing FR formulation,"same FR/MLSE treatment followed by 40 °C, 30 min water soak",332,27.7,air,,10,216,,312,500,37,11,25.4,"FR/Plasma/UV after 40 °C, 30 min water soak",yes,"Peer-reviewed study; values transcribed from open author preprint matching Fibers 2018 article. TGA 50–700 °C in air at 10 °C/min; LOI ASTM D2863. Tables 1–3 provide commercial fabric construction/add-on, LOI, and TGA values.",Environmentally Sustainable Flame Retardant Surface Treatments for Textiles: The Potential of a Novel Atmospheric Plasma/UV Laser Technology,2018,Fibers,10.3390/fib6020031,https://www.preprints.org/manuscript/201804.0094/v1/download,"Methods §2.1, §2.4; Tables 1–3","Except fabric 1 (80/20 viscose/linen), exact viscose/flax blend ratios were not disclosed. Source labels the 5% mass-loss temperature as Tonset; stored as T5_C for cross-study semantic consistency. Initial FR add-on is retained for post-soak rows although actual retained add-on after soaking was not quantified."
B20260921-118,commercial,viscose/flax blend,woven twill,viscose/flax cellulosic blend (viscose-majority; exact ratio unspecified),8,Commercial fabric 8 untreated,untreated,,,337,0,air,,10,82,,336,436,19,0,19.2,untreated,yes,"Peer-reviewed study; values transcribed from open author preprint matching Fibers 2018 article. TGA 50–700 °C in air at 10 °C/min; LOI ASTM D2863. Tables 1–3 provide commercial fabric construction/add-on, LOI, and TGA values.",Environmentally Sustainable Flame Retardant Surface Treatments for Textiles: The Potential of a Novel Atmospheric Plasma/UV Laser Technology,2018,Fibers,10.3390/fib6020031,https://www.preprints.org/manuscript/201804.0094/v1/download,"Methods §2.1, §2.4; Tables 1–3","Except fabric 1 (80/20 viscose/linen), exact viscose/flax blend ratios were not disclosed. Source labels the 5% mass-loss temperature as Tonset; stored as T5_C for cross-study semantic consistency. Initial FR add-on is retained for post-soak rows although actual retained add-on after soaking was not quantified."
B20260921-119,commercial,viscose/flax blend,woven twill,viscose/flax cellulosic blend (viscose-majority; exact ratio unspecified),8,Commercial fabric 8 FR/MLSE before water soak,FR + plasma/UV treated,proprietary phosphorus- and nitrogen-containing FR formulation,"pad/dry then MLSE plasma/UV on both sides; 2 kW plasma, 95% N2/5% CO2, 650 mJ excimer laser, 20 m/min",337,23,air,,10,217,,331,497,42,19,32.2,FR/Plasma/UV before 40 °C water soak,yes,"Peer-reviewed study; values transcribed from open author preprint matching Fibers 2018 article. TGA 50–700 °C in air at 10 °C/min; LOI ASTM D2863. Tables 1–3 provide commercial fabric construction/add-on, LOI, and TGA values.",Environmentally Sustainable Flame Retardant Surface Treatments for Textiles: The Potential of a Novel Atmospheric Plasma/UV Laser Technology,2018,Fibers,10.3390/fib6020031,https://www.preprints.org/manuscript/201804.0094/v1/download,"Methods §2.1, §2.4; Tables 1–3","Except fabric 1 (80/20 viscose/linen), exact viscose/flax blend ratios were not disclosed. Source labels the 5% mass-loss temperature as Tonset; stored as T5_C for cross-study semantic consistency. Initial FR add-on is retained for post-soak rows although actual retained add-on after soaking was not quantified."
B20260921-120,commercial,viscose/flax blend,woven twill,viscose/flax cellulosic blend (viscose-majority; exact ratio unspecified),8,Commercial fabric 8 FR/MLSE after water soak,FR + plasma/UV treated + water soaked,proprietary phosphorus- and nitrogen-containing FR formulation,"same FR/MLSE treatment followed by 40 °C, 30 min water soak",337,23,air,,10,225,,307,497,35,8,25.6,"FR/Plasma/UV after 40 °C, 30 min water soak",yes,"Peer-reviewed study; values transcribed from open author preprint matching Fibers 2018 article. TGA 50–700 °C in air at 10 °C/min; LOI ASTM D2863. Tables 1–3 provide commercial fabric construction/add-on, LOI, and TGA values.",Environmentally Sustainable Flame Retardant Surface Treatments for Textiles: The Potential of a Novel Atmospheric Plasma/UV Laser Technology,2018,Fibers,10.3390/fib6020031,https://www.preprints.org/manuscript/201804.0094/v1/download,"Methods §2.1, §2.4; Tables 1–3","Except fabric 1 (80/20 viscose/linen), exact viscose/flax blend ratios were not disclosed. Source labels the 5% mass-loss temperature as Tonset; stored as T5_C for cross-study semantic consistency. Initial FR add-on is retained for post-soak rows although actual retained add-on after soaking was not quantified."
B20260921-121,commercial,viscose/flax blend,woven twill,viscose/flax cellulosic blend (viscose-majority; exact ratio unspecified),9,Commercial fabric 9 untreated,untreated,,,447,0,air,,10,64,,330,435,19,0,19,untreated,yes,"Peer-reviewed study; values transcribed from open author preprint matching Fibers 2018 article. TGA 50–700 °C in air at 10 °C/min; LOI ASTM D2863. Tables 1–3 provide commercial fabric construction/add-on, LOI, and TGA values.",Environmentally Sustainable Flame Retardant Surface Treatments for Textiles: The Potential of a Novel Atmospheric Plasma/UV Laser Technology,2018,Fibers,10.3390/fib6020031,https://www.preprints.org/manuscript/201804.0094/v1/download,"Methods §2.1, §2.4; Tables 1–3","Except fabric 1 (80/20 viscose/linen), exact viscose/flax blend ratios were not disclosed. Source labels the 5% mass-loss temperature as Tonset; stored as T5_C for cross-study semantic consistency. Initial FR add-on is retained for post-soak rows although actual retained add-on after soaking was not quantified."
B20260921-122,commercial,viscose/flax blend,woven twill,viscose/flax cellulosic blend (viscose-majority; exact ratio unspecified),9,Commercial fabric 9 FR/MLSE before water soak,FR + plasma/UV treated,proprietary phosphorus- and nitrogen-containing FR formulation,"pad/dry then MLSE plasma/UV on both sides; 2 kW plasma, 95% N2/5% CO2, 650 mJ excimer laser, 20 m/min",447,14,air,,10,136,,342,494,40,16,29.8,FR/Plasma/UV before 40 °C water soak,yes,"Peer-reviewed study; values transcribed from open author preprint matching Fibers 2018 article. TGA 50–700 °C in air at 10 °C/min; LOI ASTM D2863. Tables 1–3 provide commercial fabric construction/add-on, LOI, and TGA values.",Environmentally Sustainable Flame Retardant Surface Treatments for Textiles: The Potential of a Novel Atmospheric Plasma/UV Laser Technology,2018,Fibers,10.3390/fib6020031,https://www.preprints.org/manuscript/201804.0094/v1/download,"Methods §2.1, §2.4; Tables 1–3","Except fabric 1 (80/20 viscose/linen), exact viscose/flax blend ratios were not disclosed. Source labels the 5% mass-loss temperature as Tonset; stored as T5_C for cross-study semantic consistency. Initial FR add-on is retained for post-soak rows although actual retained add-on after soaking was not quantified."
B20260921-123,commercial,viscose/flax blend,woven twill,viscose/flax cellulosic blend (viscose-majority; exact ratio unspecified),9,Commercial fabric 9 FR/MLSE after water soak,FR + plasma/UV treated + water soaked,proprietary phosphorus- and nitrogen-containing FR formulation,"same FR/MLSE treatment followed by 40 °C, 30 min water soak",447,14,air,,10,82,,321,494,37,12,22.9,"FR/Plasma/UV after 40 °C, 30 min water soak",yes,"Peer-reviewed study; values transcribed from open author preprint matching Fibers 2018 article. TGA 50–700 °C in air at 10 °C/min; LOI ASTM D2863. Tables 1–3 provide commercial fabric construction/add-on, LOI, and TGA values.",Environmentally Sustainable Flame Retardant Surface Treatments for Textiles: The Potential of a Novel Atmospheric Plasma/UV Laser Technology,2018,Fibers,10.3390/fib6020031,https://www.preprints.org/manuscript/201804.0094/v1/download,"Methods §2.1, §2.4; Tables 1–3","Except fabric 1 (80/20 viscose/linen), exact viscose/flax blend ratios were not disclosed. Source labels the 5% mass-loss temperature as Tonset; stored as T5_C for cross-study semantic consistency. Initial FR add-on is retained for post-soak rows although actual retained add-on after soaking was not quantified."
