Repository: PolyFT/textile-tga-database

# Textile TGA Database

Research database for textile thermal-response / thermogravimetric data, with LOI as a principal fire-performance label.

## Historical imported workbook snapshot (2026-09-21)

- Literature TG records: 209
- Commercial / branded / city-use textile TG records: 430
- Unified scatter-ready rows: 639
- Rows with LOI: 242
- Rows with both Tmax1 and LOI: 122
- Rows with both residue and LOI: 98

Snapshot source: `纺织品文献基准数据_持续扩展_430条TG_20260921.xlsx`.

## Data organization

`data/literature_tg.csv`  
Original literature TG record layer.

`data/commercial_tg.csv`  
Commercial/branded/city-use textile TG layer.

`data/scatter_ready.csv`  
Normalized analysis table for paper figures. Literature and commercial records are kept distinguishable by `dataset_type`.

`data/candidate_pool.csv` and `data/priority_download.csv`  
Discovery / extraction queue. These are not treated as confirmed numerical observations until verified.

Other CSVs preserve sample, source, product, LOI, procurement and source-index layers from the workbook.

## Figure policy

The paper-facing analysis should use scatter plots rather than treating every row as directly comparable. Always stratify or filter by:
- atmosphere,
- heating rate,
- material category / form,
- literature vs commercial source,
- evidence / numerical usability.

Recommended first analyses:
1. `Tmax1_C` vs `LOI_pct`
2. `residue_pct` vs `LOI_pct`, with residue temperature controlled
3. `Tonset_C` vs `LOI_pct`
4. Within-category / within-condition subsets rather than pooled correlations

Do not pool N2 and air measurements without explicit labeling or stratification.

## Update rule

CSV is the source of truth. Each new batch should:
1. add/verify sources,
2. append sample-state rows,
3. append TG/LOI observations,
4. run the evidence-gated rebuild for candidates, quarantine and strict master,
5. commit with a batch-specific message.

PDFs are not stored here unless redistribution is clearly permitted; use DOI/URL and source-location fields for provenance.

## Collection progress — 2026-09-21

Baseline normalized snapshot: 639 TG observations.

Incoming verified staging now extends through **B20260921-205**, for **205 additional observations**. These are a mixture of:
- exact TGA–LOI paired observations,
- TG-only observations retained when LOI is absent or not reliably measurable,
- condition-partial observations whose numerical TGA/LOI values are explicit but one TGA condition field is missing,
- commercial / application-relevant textile records kept distinct from laboratory-only systems.

Recent high-value additions include commercial furnishing fabrics, mattress ticking with commercial flame retardants, automotive-interior PET, PA6,6 technical textiles, wool, silk, lyocell, PAN, polypropylene nonwoven, and multiple PET/cotton blend constructions.

Paper-facing scatter plots should use only rows with exact sample-state matching between TGA and LOI, then stratify by atmosphere, heating rate, material class and evidence level. TG-only rows remain useful for the thermal-response landscape but are not used as TGA–LOI correlation points.

Additional candidate queues contain PA6/PA66/PET/viscose/lyocell/cuprammonium/Nylon56 sources that remain outside the main paired layer until TGA conditions and exact sample-state mapping are resolved.

## TG–LOI processing and evidence review

Discovery is configured hourly at minute 17 UTC and processing at `*/10` UTC.
GitHub scheduling can be delayed; configured cadence is not a throughput guarantee.

Data flow:

1. OpenAlex and open-source discovery write `data/automation/candidate_extractions.csv`
2. Extraction and the Grade-B condition pass retain numeric matches and source evidence in `data/automation/auto_extracted.csv`, `review_queue.csv`, and `b_review_resolved.csv`
3. Original `data/scatter_ready.csv` and `data/incoming/verified*.csv` remain source records. A `verified` filename is not itself scientific verification
4. Validation writes all numeric pairing candidates to `data/tg_loi_candidates.csv`; known form conflicts, unresolved aliases, and conflicting duplicate values also appear in `data/automation/pairing_quarantine.csv`
5. Only individually evidence-reviewed exact observations enter `data/tg_loi_master.csv` as Grade A

### Source import safeguards

The validator recognizes only the exact existing single-sheet export wrapper, validates the expected column schema, and records wrapper/alias recovery in the JSON report. The original source files are unchanged. Width-invalid records are retained verbatim in `data/automation/source_import_quarantine.csv` and excluded from numeric analysis; unknown wrappers and invalid schemas fail the rebuild. Recovered historical rows are not new literature discoveries and are not automatically Grade A.

File: data/incoming/verified_source_batch_20261005_b237_local_textile.csv
DOI,LOI_instrument,LOI_locator,LOI_pct,LOI_standard,R700_pct,TGA_instrument,TG_end_C,TG_locator,TG_start_C,atmosphere,composition,conditions_locator,direct_numeric_use,evidence_reviewed_at,evidence_reviewed_by,heating_rate_C_min,material_category,material_form,material_form_LOI,material_form_TGA,numeric_evidence_type,pairing_evidence,pairing_status,publication_type,residue_pct,residue_temp_C,reviewed_measurement_fingerprint,sample_state,source_LOI_geometry,source_TGA_unknowns,source_fabric,source_finishing_bath_percent,source_hold_reason,source_location,source_metric_limits,source_panel_conflict,source_percent_basis,source_preparation,source_sample_label,source_title,source_url,source_version,source_wash_protocol,treatment_method,treatment_state,washing_state,year
10.1007/s10570-019-02554-2,M606B Qingdao Shangfang,"OwnprimaryPDFp8Propertiesofflameretardants;initialcontrol18.5,20percent39,25percent40,30percent45;50LCvaluesseparate",18.5,ASTM D2863-2000,8.4,PerkinElmer Pyris 1,700,OwnprimaryPDFp10ThermalstabilityandthermaloxidationstabilityexplicitgasandR700;Fig7captionp7panelgascontradictsprosep10,40,nitrogen,Untreatedowncottoncontrol;notcuredtreatedcotton,OwnprimaryPDFp8/Pyris1/40-700C/20Kmin/N2andair;p4ASTMD2863-2000/M606B/5x14cm,yes,2026-10-04,codex-native-text-source-review-b237,20,cotton,cotton woven fabric,cotton woven fabric,cotton woven fabric,explicit_text,Sameowncottonfabricformulationsandinitialpostfinishing-rinse state inownLOI/TGprose;50launderingstateshaveLOIonlynotborrowedinitialTG. NamedgasandtemperatureboundR700inprimaryprose;panelreferenceconflictretained.,verified_exact,journal_article,8.4,700,ee4cc73f104053a6b5b5b23101ecabafe03a3f95f3ff6b80530d9d12892204df,control_initial,5cm x 14cm fabric strip;vertically supported cylinder;assayreplicatesconditioningunreported,"Mass,pan,flow,replicates,conditioningunreported;LOInotborrowedVFT350x80mm/CONE100x100mm/mechanicaltestdetails",100percentcotton128.56gm2;originalscouredbleached;weaveandthreadcountunreported,0,,PrimaryPDFpp1-13;LOIMethodsp4;TGMethodsp8;ownLOIprosep8;explicitTGgas/residueprosep10;Fig7captionp7;abstractp1unboundR800;washMethodsp6,CanonicalonlyexplicitmeasuredR700anditsnamedgas. GenericT5treated228/control279recordedauxiliaryonly:treatedconcentrationunqualifiedandsame40-228/279rangeairproseattributeswaterloss. NoTonset/Tmax/T10invented. AbstractR80034.2gasunboundconflictswith40-700program;notR700. Silica/inorganicresidueincludednotpurechar. CONE9.8/53.4notTGresidue. Washweightgain29/11notTGchar.,"Fig7captiona,cN2/b,dair;nitrogenprosecitesb,dandairprosecitesa,c. GasandR700areexplicitlynamedintheprose;panelreferencescontradict. Nofiguredigitisation;retaincontradictionwithoutcorrectingoriginal.",unqualified,Ownuncoatedscouredbleachedcottoncontrol;treatedcureandfinishingrinse notassigned,Control cotton,Solvent-free synthesis of silicon–nitrogen–phosphorus flame retardant for cotton fabrics,https://doi.org/10.1007/s10570-019-02554-2,Publisherprimaryonline2019PDF13pages/noprintedpagination;all13pages2tables9captionsConclusionreferencesnativeonly,,Untreatedowncottoncontrol;notcuredtreatedcotton,untreated_control,initial_unlaundered,2019
10.1007/s10570-019-02554-2,M606B Qingdao Shangfang,"OwnprimaryPDFp8Propertiesofflameretardants;initialcontrol18.5,20percent39,25percent40,30percent45;50LCvaluesseparate",18.5,ASTM D2863-2000,1.4,PerkinElmer Pyris 1,700,OwnprimaryPDFp10ThermalstabilityandthermaloxidationstabilityexplicitgasandR700;Fig7captionp7panelgascontradictsprosep10,40,air,Untreatedowncottoncontrol;notcuredtreatedcotton,OwnprimaryPDFp8/Pyris1/40-700C/20Kmin/N2andair;p4ASTMD2863-2000/M606B/5x14cm,yes,2026-10-04,codex-native-text-source-review-b237,20,cotton,cotton woven fabric,cotton woven fabric,cotton woven fabric,explicit_text,Sameowncottonfabricformulationsandinitialpostfinishing-rinse state inownLOI/TGprose;50launderingstateshaveLOIonlynotborrowedinitialTG. NamedgasandtemperatureboundR700inprimaryprose;panelreferenceconflictretained.,verified_exact,journal_article,1.4,700,a68c33a348767ea49d9aa8ee1d9a6016abd6642b1e2000b006ba99aafc28179c,control_initial,5cm x 14cm fabric strip;vertically supported cylinder;assayreplicatesconditioningunreported,"Mass,pan,flow,replicates,conditioningunreported;LOInotborrowedVFT350x80mm/CONE100x100mm/mechanicaltestdetails",100percentcotton128.56gm2;originalscouredbleached;weaveandthreadcountunreported,0,,PrimaryPDFpp1-13;LOIMethodsp4;TGMethodsp8;ownLOIprosep8;explicitTGgas/residueprosep10;Fig7captionp7;abstractp1unboundR800;washMethodsp6,CanonicalonlyexplicitmeasuredR700anditsnamedgas. GenericT5treated228/control279recordedauxiliaryonly:treatedconcentrationunqualifiedandsame40-228/279rangeairproseattributeswaterloss. NoTonset/Tmax/T10invented. AbstractR80034.2gasunboundconflictswith40-700program;notR700. Silica/inorganicresidueincludednotpurechar. CONE9.8/53.4notTGresidue. Washweightgain29/11notTGchar.,"Fig7captiona,cN2/b,dair;nitrogenprosecitesb,dandairprosecitesa,c. GasandR700areexplicitlynamedintheprose;panelreferencescontradict. Nofiguredigitisation;retaincontradictionwithoutcorrectingoriginal.",unqualified,Ownuncoatedscouredbleachedcottoncontrol;treatedcureandfinishingrinse notassigned,Control cotton,Solvent-free synthesis of silicon–nitrogen–phosphorus flame retardant for cotton fabrics,https://doi.org/10.1007/s10570-019-02554-2,Publisherprimaryonline2019PDF13pages/noprintedpagination;all13pages2tables9captionsConclusionreferencesnativeonly,,Untreatedowncottoncontrol;notcuredtreatedcotton,untreated_control,initial_unlaundered,2019
10.1007/s10570-019-02554-2,M606B Qingdao Shangfang,"OwnprimaryPDFp8Propertiesofflameretardants;initialcontrol18.5,20percent39,25percent40,30percent45;50LCvaluesseparate",39,ASTM D2863-2000,19.7,PerkinElmer Pyris 1,700,OwnprimaryPDFp10ThermalstabilityandthermaloxidationstabilityexplicitgasandR700;Fig7captionp7panelgascontradictsprosep10,40,nitrogen,AASMP20percentfinishingbath;dicyandiamidecatalystdoseunreported;measuredretainedfinishnotbathpercentage,OwnprimaryPDFp8/Pyris1/40-700C/20Kmin/N2andair;p4ASTMD2863-2000/M606B/5x14cm,yes,2026-10-04,codex-native-text-source-review-b237,20,cotton,cotton woven fabric,cotton woven fabric,cotton woven fabric,explicit_text,Sameowncottonfabricformulationsandinitialpostfinishing-rinse state inownLOI/TGprose;50launderingstateshaveLOIonlynotborrowedinitialTG. NamedgasandtemperatureboundR700inprimaryprose;panelreferenceconflictretained.,verified_exact,journal_article,19.7,700,c191180676afee35c5bde65d56943ecdae95dfad259673610850da50dfad986b,AASMP20_initial_after_finish_rinse,5cm x 14cm fabric strip;vertically supported cylinder;assayreplicatesconditioningunreported,"Mass,pan,flow,replicates,conditioningunreported;LOInotborrowedVFT350x80mm/CONE100x100mm/mechanicaltestdetails",100percentcotton128.56gm2;originalscouredbleached;weaveandthreadcountunreported,20,,PrimaryPDFpp1-13;LOIMethodsp4;TGMethodsp8;ownLOIprosep8;explicitTGgas/residueprosep10;Fig7captionp7;abstractp1unboundR800;washMethodsp6,CanonicalonlyexplicitmeasuredR700anditsnamedgas. GenericT5treated228/control279recordedauxiliaryonly:treatedconcentrationunqualifiedandsame40-228/279rangeairproseattributeswaterloss. NoTonset/Tmax/T10invented. AbstractR80034.2gasunboundconflictswith40-700program;notR700. Silica/inorganicresidueincludednotpurechar. CONE9.8/53.4notTGresidue. Washweightgain29/11notTGchar.,"Fig7captiona,cN2/b,dair;nitrogenprosecitesb,dandairprosecitesa,c. GasandR700areexplicitlynamedintheprose;panelreferencescontradict. Nofiguredigitisation;retaincontradictionwithoutcorrectingoriginal.",unqualified,AASMP inwater20/25/30percentfinishingbaths;percentbasisunqualified/notretainedfraction;dicyandiamidecatalystdoseunreported;liquorratio1:20;70C1h;wetpickupabout120percent;cure170C6min;tapwaterrinse;dryoven60Cdurationunreported;initialmeansafterthisfinishingrinse,20% AASMP treated cotton,Solvent-free synthesis of silicon–nitrogen–phosphorus flame retardant for cotton fabrics,https://doi.org/10.1007/s10570-019-02554-2,Publisherprimaryonline2019PDF13pages/noprintedpagination;all13pages2tables9captionsConclusionreferencesnativeonly,,AASMP20percentfinishingbath;dicyandiamidecatalystdoseunreported;measuredretainedfinishnotbathpercentage,initial_after_grafting_cure_and_finishing_rinse,initial_unlaundered,2019
10.1007/s10570-019-02554-2,M606B Qingdao Shangfang,"OwnprimaryPDFp8Propertiesofflameretardants;initialcontrol18.5,20percent39,25percent40,30percent45;50LCvaluesseparate",39,ASTM D2863-2000,15.7,PerkinElmer Pyris 1,700,OwnprimaryPDFp10ThermalstabilityandthermaloxidationstabilityexplicitgasandR700;Fig7captionp7panelgascontradictsprosep10,40,air,AASMP20percentfinishingbath;dicyandiamidecatalystdoseunreported;measuredretainedfinishnotbathpercentage,OwnprimaryPDFp8/Pyris1/40-700C/20Kmin/N2andair;p4ASTMD2863-2000/M606B/5x14cm,yes,2026-10-04,codex-native-text-source-review-b237,20,cotton,cotton woven fabric,cotton woven fabric,cotton woven fabric,explicit_text,Sameowncottonfabricformulationsandinitialpostfinishing-rinse state inownLOI/TGprose;50launderingstateshaveLOIonlynotborrowedinitialTG. NamedgasandtemperatureboundR700inprimaryprose;panelreferenceconflictretained.,verified_exact,journal_article,15.7,700,8d303d34ffb73b62227e6862e5fa876ffef2e5a8e71aef29856ed6994530635c,AASMP20_initial_after_finish_rinse,5cm x 14cm fabric strip;vertically supported cylinder;assayreplicatesconditioningunreported,"Mass,pan,flow,replicates,conditioningunreported;LOInotborrowedVFT350x80mm/CONE100x100mm/mechanicaltestdetails",100percentcotton128.56gm2;originalscouredbleached;weaveandthreadcountunreported,20,,PrimaryPDFpp1-13;LOIMethodsp4;TGMethodsp8;ownLOIprosep8;explicitTGgas/residueprosep10;Fig7captionp7;abstractp1unboundR800;washMethodsp6,CanonicalonlyexplicitmeasuredR700anditsnamedgas. GenericT5treated228/control279recordedauxiliaryonly:treatedconcentrationunqualifiedandsame40-228/279rangeairproseattributeswaterloss. NoTonset/Tmax/T10invented. AbstractR80034.2gasunboundconflictswith40-700program;notR700. Silica/inorganicresidueincludednotpurechar. CONE9.8/53.4notTGresidue. Washweightgain29/11notTGchar.,"Fig7captiona,cN2/b,dair;nitrogenprosecitesb,dandairprosecitesa,c. GasandR700areexplicitlynamedintheprose;panelreferencescontradict. Nofiguredigitisation;retaincontradictionwithoutcorrectingoriginal.",unqualified,AASMP inwater20/25/30percentfinishingbaths;percentbasisunqualified/notretainedfraction;dicyandiamidecatalystdoseunreported;liquorratio1:20;70C1h;wetpickupabout120percent;cure170C6min;tapwaterrinse;dryoven60Cdurationunreported;initialmeansafterthisfinishingrinse,20% AASMP treated cotton,Solvent-free synthesis of silicon–nitrogen–phosphorus flame retardant for cotton fabrics,https://doi.org/10.1007/s10570-019-02554-2,Publisherprimaryonline2019PDF13pages/noprintedpagination;all13pages2tables9captionsConclusionreferencesnativeonly,,AASMP20percentfinishingbath;dicyandiamidecatalystdoseunreported;measuredretainedfinishnotbathpercentage,initial_after_grafting_cure_and_finishing_rinse,initial_unlaundered,2019
10.1007/s10570-019-02554-2,M606B Qingdao Shangfang,"OwnprimaryPDFp8Propertiesofflameretardants;initialcontrol18.5,20percent39,25percent40,30percent45;50LCvaluesseparate",40,ASTM D2863-2000,31.4,PerkinElmer Pyris 1,700,OwnprimaryPDFp10ThermalstabilityandthermaloxidationstabilityexplicitgasandR700;Fig7captionp7panelgascontradictsprosep10,40,nitrogen,AASMP25percentfinishingbath;dicyandiamidecatalystdoseunreported;measuredretainedfinishnotbathpercentage,OwnprimaryPDFp8/Pyris1/40-700C/20Kmin/N2andair;p4ASTMD2863-2000/M606B/5x14cm,yes,2026-10-04,codex-native-text-source-review-b237,20,cotton,cotton woven fabric,cotton woven fabric,cotton woven fabric,explicit_text,Sameowncottonfabricformulationsandinitialpostfinishing-rinse state inownLOI/TGprose;50launderingstateshaveLOIonlynotborrowedinitialTG. NamedgasandtemperatureboundR700inprimaryprose;panelreferenceconflictretained.,verified_exact,journal_article,31.4,700,01549cdb787e46298619fff534b06fc839c9ac4d80823a692d7d9b79ff9e7f18,AASMP25_initial_after_finish_rinse,5cm x 14cm fabric strip;vertically supported cylinder;assayreplicatesconditioningunreported,"Mass,pan,flow,replicates,conditioningunreported;LOInotborrowedVFT350x80mm/CONE100x100mm/mechanicaltestdetails",100percentcotton128.56gm2;originalscouredbleached;weaveandthreadcountunreported,25,,PrimaryPDFpp1-13;LOIMethodsp4;TGMethodsp8;ownLOIprosep8;explicitTGgas/residueprosep10;Fig7captionp7;abstractp1unboundR800;washMethodsp6,CanonicalonlyexplicitmeasuredR700anditsnamedgas. GenericT5treated228/control279recordedauxiliaryonly:treatedconcentrationunqualifiedandsame40-228/279rangeairproseattributeswaterloss. NoTonset/Tmax/T10invented. AbstractR80034.2gasunboundconflictswith40-700program;notR700. Silica/inorganicresidueincludednotpurechar. CONE9.8/53.4notTGresidue. Washweightgain29/11notTGchar.,"Fig7captiona,cN2/b,dair;nitrogenprosecitesb,dandairprosecitesa,c. GasandR700areexplicitlynamedintheprose;panelreferencescontradict. Nofiguredigitisation;retaincontradictionwithoutcorrectingoriginal.",unqualified,AASMP inwater20/25/30percentfinishingbaths;percentbasisunqualified/notretainedfraction;dicyandiamidecatalystdoseunreported;liquorratio1:20;70C1h;wetpickupabout120percent;cure170C6min;tapwaterrinse;dryoven60Cdurationunreported;initialmeansafterthisfinishingrinse,25% AASMP treated cotton,Solvent-free synthesis of silicon–nitrogen–phosphorus flame retardant for cotton fabrics,https://doi.org/10.1007/s10570-019-02554-2,Publisherprimaryonline2019PDF13pages/noprintedpagination;all13pages2tables9captionsConclusionreferencesnativeonly,,AASMP25percentfinishingbath;dicyandiamidecatalystdoseunreported;measuredretainedfinishnotbathpercentage,initial_after_grafting_cure_and_finishing_rinse,initial_unlaundered,2019
10.1007/s10570-019-02554-2,M606B Qingdao Shangfang,"OwnprimaryPDFp8Propertiesofflameretardants;initialcontrol18.5,20percent39,25percent40,30percent45;50LCvaluesseparate",40,ASTM D2863-2000,20.3,PerkinElmer Pyris 1,700,OwnprimaryPDFp10ThermalstabilityandthermaloxidationstabilityexplicitgasandR700;Fig7captionp7panelgascontradictsprosep10,40,air,AASMP25percentfinishingbath;dicyandiamidecatalystdoseunreported;measuredretainedfinishnotbathpercentage,OwnprimaryPDFp8/Pyris1/40-700C/20Kmin/N2andair;p4ASTMD2863-2000/M606B/5x14cm,yes,2026-10-04,codex-native-text-source-review-b237,20,cotton,cotton woven fabric,cotton woven fabric,cotton woven fabric,explicit_text,Sameowncottonfabricformulationsandinitialpostfinishing-rinse state inownLOI/TGprose;50launderingstateshaveLOIonlynotborrowedinitialTG. NamedgasandtemperatureboundR700inprimaryprose;panelreferenceconflictretained.,verified_exact,journal_article,20.3,700,272d8ec382ecd85f889944e74c0ab8f4881a3ab84cf4830d01d53069203cbb18,AASMP25_initial_after_finish_rinse,5cm x 14cm fabric strip;vertically supported cylinder;assayreplicatesconditioningunreported,"Mass,pan,flow,replicates,conditioningunreported;LOInotborrowedVFT350x80mm/CONE100x100mm/mechanicaltestdetails",100percentcotton128.56gm2;originalscouredbleached;weaveandthreadcountunreported,25,,PrimaryPDFpp1-13;LOIMethodsp4;TGMethodsp8;ownLOIprosep8;explicitTGgas/residueprosep10;Fig7captionp7;abstractp1unboundR800;washMethodsp6,CanonicalonlyexplicitmeasuredR700anditsnamedgas. GenericT5treated228/control279recordedauxiliaryonly:treatedconcentrationunqualifiedandsame40-228/279rangeairproseattributeswaterloss. NoTonset/Tmax/T10invented. AbstractR80034.2gasunboundconflictswith40-700program;notR700. Silica/inorganicresidueincludednotpurechar. CONE9.8/53.4notTGresidue. Washweightgain29/11notTGchar.,"Fig7captiona,cN2/b,dair;nitrogenprosecitesb,dandairprosecitesa,c. GasandR700areexplicitlynamedintheprose;panelreferencescontradict. Nofiguredigitisation;retaincontradictionwithoutcorrectingoriginal.",unqualified,AASMP inwater20/25/30percentfinishingbaths;percentbasisunqualified/notretainedfraction;dicyandiamidecatalystdoseunreported;liquorratio1:20;70C1h;wetpickupabout120percent;cure170C6min;tapwaterrinse;dryoven60Cdurationunreported;initialmeansafterthisfinishingrinse,25% AASMP treated cotton,Solvent-free synthesis of silicon–nitrogen–phosphorus flame retardant for cotton fabrics,https://doi.org/10.1007/s10570-019-02554-2,Publisherprimaryonline2019PDF13pages/noprintedpagination;all13pages2tables9captionsConclusionreferencesnativeonly,,AASMP25percentfinishingbath;dicyandiamidecatalystdoseunreported;measuredretainedfinishnotbathpercentage,initial_after_grafting_cure_and_finishing_rinse,initial_unlaundered,2019
10.1007/s10570-019-02554-2,M606B Qingdao Shangfang,"OwnprimaryPDFp8Propertiesofflameretardants;initialcontrol18.5,20percent39,25percent40,30percent45;50LCvaluesseparate",45,ASTM D2863-2000,39.2,PerkinElmer Pyris 1,700,OwnprimaryPDFp10ThermalstabilityandthermaloxidationstabilityexplicitgasandR700;Fig7captionp7panelgascontradictsprosep10,40,nitrogen,AASMP30percentfinishingbath;dicyandiamidecatalystdoseunreported;measuredretainedfinishnotbathpercentage,OwnprimaryPDFp8/Pyris1/40-700C/20Kmin/N2andair;p4ASTMD2863-2000/M606B/5x14cm,yes,2026-10-04,codex-native-text-source-review-b237,20,cotton,cotton woven fabric,cotton woven fabric,cotton woven fabric,explicit_text,Sameowncottonfabricformulationsandinitialpostfinishing-rinse state inownLOI/TGprose;50launderingstateshaveLOIonlynotborrowedinitialTG. NamedgasandtemperatureboundR700inprimaryprose;panelreferenceconflictretained.,verified_exact,journal_article,39.2,700,ef11a60fd07f38f693cedccafd985b80f0cd0c79ca3aec1f34887ba08dfe4bf0,AASMP30_initial_after_finish_rinse,5cm x 14cm fabric strip;vertically supported cylinder;assayreplicatesconditioningunreported,"Mass,pan,flow,replicates,conditioningunreported;LOInotborrowedVFT350x80mm/CONE100x100mm/mechanicaltestdetails",100percentcotton128.56gm2;originalscouredbleached;weaveandthreadcountunreported,30,,PrimaryPDFpp1-13;LOIMethodsp4;TGMethodsp8;ownLOIprosep8;explicitTGgas/residueprosep10;Fig7captionp7;abstractp1unboundR800;washMethodsp6,CanonicalonlyexplicitmeasuredR700anditsnamedgas. GenericT5treated228/control279recordedauxiliaryonly:treatedconcentrationunqualifiedandsame40-228/279rangeairproseattributeswaterloss. NoTonset/Tmax/T10invented. AbstractR80034.2gasunboundconflictswith40-700program;notR700. Silica/inorganicresidueincludednotpurechar. CONE9.8/53.4notTGresidue. Washweightgain29/11notTGchar.,"Fig7captiona,cN2/b,dair;nitrogenprosecitesb,dandairprosecitesa,c. GasandR700areexplicitlynamedintheprose;panelreferencescontradict. Nofiguredigitisation;retaincontradictionwithoutcorrectingoriginal.",unqualified,AASMP inwater20/25/30percentfinishingbaths;percentbasisunqualified/notretainedfraction;dicyandiamidecatalystdoseunreported;liquorratio1:20;70C1h;wetpickupabout120percent;cure170C6min;tapwaterrinse;dryoven60Cdurationunreported;initialmeansafterthisfinishingrinse,30% AASMP treated cotton,Solvent-free synthesis of silicon–nitrogen–phosphorus flame retardant for cotton fabrics,https://doi.org/10.1007/s10570-019-02554-2,Publisherprimaryonline2019PDF13pages/noprintedpagination;all13pages2tables9captionsConclusionreferencesnativeonly,,AASMP30percentfinishingbath;dicyandiamidecatalystdoseunreported;measuredretainedfinishnotbathpercentage,initial_after_grafting_cure_and_finishing_rinse,initial_unlaundered,2019
10.1007/s10570-019-02554-2,M606B Qingdao Shangfang,"OwnprimaryPDFp8Propertiesofflameretardants;initialcontrol18.5,20percent39,25percent40,30percent45;50LCvaluesseparate",45,ASTM D2863-2000,25.4,PerkinElmer Pyris 1,700,OwnprimaryPDFp10ThermalstabilityandthermaloxidationstabilityexplicitgasandR700;Fig7captionp7panelgascontradictsprosep10,40,air,AASMP30percentfinishingbath;dicyandiamidecatalystdoseunreported;measuredretainedfinishnotbathpercentage,OwnprimaryPDFp8/Pyris1/40-700C/20Kmin/N2andair;p4ASTMD2863-2000/M606B/5x14cm,yes,2026-10-04,codex-native-text-source-review-b237,20,cotton,cotton woven fabric,cotton woven fabric,cotton woven fabric,explicit_text,Sameowncottonfabricformulationsandinitialpostfinishing-rinse state inownLOI/TGprose;50launderingstateshaveLOIonlynotborrowedinitialTG. NamedgasandtemperatureboundR700inprimaryprose;panelreferenceconflictretained.,verified_exact,journal_article,25.4,700,10e3b5c714ee8db406edc96339ffbcd55ecfca20715f9a2bba30cbffc8ad30a3,AASMP30_initial_after_finish_rinse,5cm x 14cm fabric strip;vertically supported cylinder;assayreplicatesconditioningunreported,"Mass,pan,flow,replicates,conditioningunreported;LOInotborrowedVFT350x80mm/CONE100x100mm/mechanicaltestdetails",100percentcotton128.56gm2;originalscouredbleached;weaveandthreadcountunreported,30,,PrimaryPDFpp1-13;LOIMethodsp4;TGMethodsp8;ownLOIprosep8;explicitTGgas/residueprosep10;Fig7captionp7;abstractp1unboundR800;washMethodsp6,CanonicalonlyexplicitmeasuredR700anditsnamedgas. GenericT5treated228/control279recordedauxiliaryonly:treatedconcentrationunqualifiedandsame40-228/279rangeairproseattributeswaterloss. NoTonset/Tmax/T10invented. AbstractR80034.2gasunboundconflictswith40-700program;notR700. Silica/inorganicresidueincludednotpurechar. CONE9.8/53.4notTGresidue. Washweightgain29/11notTGchar.,"Fig7captiona,cN2/b,dair;nitrogenprosecitesb,dandairprosecitesa,c. GasandR700areexplicitlynamedintheprose;panelreferencescontradict. Nofiguredigitisation;retaincontradictionwithoutcorrectingoriginal.",unqualified,AASMP inwater20/25/30percentfinishingbaths;percentbasisunqualified/notretainedfraction;dicyandiamidecatalystdoseunreported;liquorratio1:20;70C1h;wetpickupabout120percent;cure170C6min;tapwaterrinse;dryoven60Cdurationunreported;initialmeansafterthisfinishingrinse,30% AASMP treated cotton,Solvent-free synthesis of silicon–nitrogen–phosphorus flame retardant for cotton fabrics,https://doi.org/10.1007/s10570-019-02554-2,Publisherprimaryonline2019PDF13pages/noprintedpagination;all13pages2tables9captionsConclusionreferencesnativeonly,,AASMP30percentfinishingbath;dicyandiamidecatalystdoseunreported;measuredretainedfinishnotbathpercentage,initial_after_grafting_cure_and_finishing_rinse,initial_unlaundered,2019
10.1007/s10570-019-02554-2,M606B Qingdao Shangfang,"OwnprimaryPDFp8Propertiesofflameretardants;initialcontrol18.5,20percent39,25percent40,30percent45;50LCvaluesseparate",29.5,ASTM D2863-2000,,,,,,,AASMP5percentbath_basisunqualified,OwnprimaryPDFp8/Pyris1/40-700C/20Kmin/N2andair;p4ASTMD2863-2000/M606B/5x14cm,no,2026-10-04,codex-native-text-source-review-b237,,cotton,cotton woven fabric,cotton woven fabric,,explicit_text,Sameowncottonfabricformulationsandinitialpostfinishing-rinse state inownLOI/TGprose;50launderingstateshaveLOIonlynotborrowedinitialTG. NamedgasandtemperatureboundR700inprimaryprose;panelreferenceconflictretained.,LOI_only_pending_TG,journal_article,,,,AASMP5_initial,5cm x 14cm fabric strip;vertically supported cylinder;assayreplicatesconditioningunreported,"Mass,pan,flow,replicates,conditioningunreported;LOInotborrowedVFT350x80mm/CONE100x100mm/mechanicaltestdetails",100percentcotton128.56gm2;originalscouredbleached;weaveandthreadcountunreported,,OwnnumericalLOIbutnoownordinaryTGforthisconcentration/washstate;noimageorcurveestimate,PrimaryPDFpp1-13;LOIMethodsp4;TGMethodsp8;ownLOIprosep8;explicitTGgas/residueprosep10;Fig7captionp7;abstractp1unboundR800;washMethodsp6,CanonicalonlyexplicitmeasuredR700anditsnamedgas. GenericT5treated228/control279recordedauxiliaryonly:treatedconcentrationunqualifiedandsame40-228/279rangeairproseattributeswaterloss. NoTonset/Tmax/T10invented. AbstractR80034.2gasunboundconflictswith40-700program;notR700. Silica/inorganicresidueincludednotpurechar. CONE9.8/53.4notTGresidue. Washweightgain29/11notTGchar.,"Fig7captiona,cN2/b,dair;nitrogenprosecitesb,dandairprosecitesa,c. GasandR700areexplicitlynamedintheprose;panelreferencescontradict. Nofiguredigitisation;retaincontradictionwithoutcorrectingoriginal.",,AASMP inwater20/25/30percentfinishingbaths;percentbasisunqualified/notretainedfraction;dicyandiamidecatalystdoseunreported;liquorratio1:20;70C1h;wetpickupabout120percent;cure170C6min;tapwaterrinse;dryoven60Cdurationunreported;initialmeansafterthisfinishingrinse,5% AASMP treated cotton,Solvent-free synthesis of silicon–nitrogen–phosphorus flame retardant for cotton fabrics,https://doi.org/10.1007/s10570-019-02554-2,Publisherprimaryonline2019PDF13pages/noprintedpagination;all13pages2tables9captionsConclusionreferencesnativeonly,AATCC61-2006/49C45min/detergentdoseunreported;oneacceleratedcycleequivalentfivedomesticwashes;retainsource50LCstate,Ownfinishingrecipe20/25/30percentonly;5/10preparationdetailsunqualified,initial_asreported_lowconcentration,initial_unlaundered,2019
10.1007/s10570-019-02554-2,M606B Qingdao Shangfang,"OwnprimaryPDFp8Propertiesofflameretardants;initialcontrol18.5,20percent39,25percent40,30percent45;50LCvaluesseparate",25.8,ASTM D2863-2000,,,,,,,AASMP10percentbath_basisunqualified,OwnprimaryPDFp8/Pyris1/40-700C/20Kmin/N2andair;p4ASTMD2863-2000/M606B/5x14cm,no,2026-10-04,codex-native-text-source-review-b237,,cotton,cotton woven fabric,cotton woven fabric,,explicit_text,Sameowncottonfabricformulationsandinitialpostfinishing-rinse state inownLOI/TGprose;50launderingstateshaveLOIonlynotborrowedinitialTG. NamedgasandtemperatureboundR700inprimaryprose;panelreferenceconflictretained.,LOI_only_pending_TG,journal_article,,,,AASMP10_initial,5cm x 14cm fabric strip;vertically supported cylinder;assayreplicatesconditioningunreported,"Mass,pan,flow,replicates,conditioningunreported;LOInotborrowedVFT350x80mm/CONE100x100mm/mechanicaltestdetails",100percentcotton128.56gm2;originalscouredbleached;weaveandthreadcountunreported,,OwnnumericalLOIbutnoownordinaryTGforthisconcentration/washstate;noimageorcurveestimate,PrimaryPDFpp1-13;LOIMethodsp4;TGMethodsp8;ownLOIprosep8;explicitTGgas/residueprosep10;Fig7captionp7;abstractp1unboundR800;washMethodsp6,CanonicalonlyexplicitmeasuredR700anditsnamedgas. GenericT5treated228/control279recordedauxiliaryonly:treatedconcentrationunqualifiedandsame40-228/279rangeairproseattributeswaterloss. NoTonset/Tmax/T10invented. AbstractR80034.2gasunboundconflictswith40-700program;notR700. Silica/inorganicresidueincludednotpurechar. CONE9.8/53.4notTGresidue. Washweightgain29/11notTGchar.,"Fig7captiona,cN2/b,dair;nitrogenprosecitesb,dandairprosecitesa,c. GasandR700areexplicitlynamedintheprose;panelreferencescontradict. Nofiguredigitisation;retaincontradictionwithoutcorrectingoriginal.",,AASMP inwater20/25/30percentfinishingbaths;percentbasisunqualified/notretainedfraction;dicyandiamidecatalystdoseunreported;liquorratio1:20;70C1h;wetpickupabout120percent;cure170C6min;tapwaterrinse;dryoven60Cdurationunreported;initialmeansafterthisfinishingrinse,10% AASMP treated cotton,Solvent-free synthesis of silicon–nitrogen–phosphorus flame retardant for cotton fabrics,https://doi.org/10.1007/s10570-019-02554-2,Publisherprimaryonline2019PDF13pages/noprintedpagination;all13pages2tables9captionsConclusionreferencesnativeonly,AATCC61-2006/49C45min/detergentdoseunreported;oneacceleratedcycleequivalentfivedomesticwashes;retainsource50LCstate,Ownfinishingrecipe20/25/30percentonly;5/10preparationdetailsunqualified,initial_asreported_lowconcentration,initial_unlaundered,2019
10.1007/s10570-019-02554-2,M606B Qingdao Shangfang,"OwnprimaryPDFp8Propertiesofflameretardants;initialcontrol18.5,20percent39,25percent40,30percent45;50LCvaluesseparate",26,ASTM D2863-2000,,,,,,,AASMP20percentbath_basisunqualified,OwnprimaryPDFp8/Pyris1/40-700C/20Kmin/N2andair;p4ASTMD2863-2000/M606B/5x14cm,no,2026-10-04,codex-native-text-source-review-b237,,cotton,cotton woven fabric,cotton woven fabric,,explicit_text,Sameowncottonfabricformulationsandinitialpostfinishing-rinse state inownLOI/TGprose;50launderingstateshaveLOIonlynotborrowedinitialTG. NamedgasandtemperatureboundR700inprimaryprose;panelreferenceconflictretained.,LOI_only_pending_TG,journal_article,,,,AASMP20_washed50LC,5cm x 14cm fabric strip;vertically supported cylinder;assayreplicatesconditioningunreported,"Mass,pan,flow,replicates,conditioningunreported;LOInotborrowedVFT350x80mm/CONE100x100mm/mechanicaltestdetails",100percentcotton128.56gm2;originalscouredbleached;weaveandthreadcountunreported,,OwnnumericalLOIbutnoownordinaryTGforthisconcentration/washstate;noimageorcurveestimate,PrimaryPDFpp1-13;LOIMethodsp4;TGMethodsp8;ownLOIprosep8;explicitTGgas/residueprosep10;Fig7captionp7;abstractp1unboundR800;washMethodsp6,CanonicalonlyexplicitmeasuredR700anditsnamedgas. GenericT5treated228/control279recordedauxiliaryonly:treatedconcentrationunqualifiedandsame40-228/279rangeairproseattributeswaterloss. NoTonset/Tmax/T10invented. AbstractR80034.2gasunboundconflictswith40-700program;notR700. Silica/inorganicresidueincludednotpurechar. CONE9.8/53.4notTGresidue. Washweightgain29/11notTGchar.,"Fig7captiona,cN2/b,dair;nitrogenprosecitesb,dandairprosecitesa,c. GasandR700areexplicitlynamedintheprose;panelreferencescontradict. Nofiguredigitisation;retaincontradictionwithoutcorrectingoriginal.",,AASMP inwater20/25/30percentfinishingbaths;percentbasisunqualified/notretainedfraction;dicyandiamidecatalystdoseunreported;liquorratio1:20;70C1h;wetpickupabout120percent;cure170C6min;tapwaterrinse;dryoven60Cdurationunreported;initialmeansafterthisfinishingrinse,20% AASMP treated cotton,Solvent-free synthesis of silicon–nitrogen–phosphorus flame retardant for cotton fabrics,https://doi.org/10.1007/s10570-019-02554-2,Publisherprimaryonline2019PDF13pages/noprintedpagination;all13pages2tables9captionsConclusionreferencesnativeonly,AATCC61-2006/49C45min/detergentdoseunreported;oneacceleratedcycleequivalentfivedomesticwashes;retainsource50LCstate,Finishingrecipe;AATCC61-2006/detergent49C45min/rinsetapwater/dry60C;50LCsourcecountnotconvertedto250withoutstateevidence,after50_laundering_cycles,washed_50_laundering_cycles,2019
10.1007/s10570-019-02554-2,M606B Qingdao Shangfang,"OwnprimaryPDFp8Propertiesofflameretardants;initialcontrol18.5,20percent39,25percent40,30percent45;50LCvaluesseparate",27.5,ASTM D2863-2000,,,,,,,AASMP25percentbath_basisunqualified,OwnprimaryPDFp8/Pyris1/40-700C/20Kmin/N2andair;p4ASTMD2863-2000/M606B/5x14cm,no,2026-10-04,codex-native-text-source-review-b237,,cotton,cotton woven fabric,cotton woven fabric,,explicit_text,Sameowncottonfabricformulationsandinitialpostfinishing-rinse state inownLOI/TGprose;50launderingstateshaveLOIonlynotborrowedinitialTG. NamedgasandtemperatureboundR700inprimaryprose;panelreferenceconflictretained.,LOI_only_pending_TG,journal_article,,,,AASMP25_washed50LC,5cm x 14cm fabric strip;vertically supported cylinder;assayreplicatesconditioningunreported,"Mass,pan,flow,replicates,conditioningunreported;LOInotborrowedVFT350x80mm/CONE100x100mm/mechanicaltestdetails",100percentcotton128.56gm2;originalscouredbleached;weaveandthreadcountunreported,,OwnnumericalLOIbutnoownordinaryTGforthisconcentration/washstate;noimageorcurveestimate,PrimaryPDFpp1-13;LOIMethodsp4;TGMethodsp8;ownLOIprosep8;explicitTGgas/residueprosep10;Fig7captionp7;abstractp1unboundR800;washMethodsp6,CanonicalonlyexplicitmeasuredR700anditsnamedgas. GenericT5treated228/control279recordedauxiliaryonly:treatedconcentrationunqualifiedandsame40-228/279rangeairproseattributeswaterloss. NoTonset/Tmax/T10invented. AbstractR80034.2gasunboundconflictswith40-700program;notR700. Silica/inorganicresidueincludednotpurechar. CONE9.8/53.4notTGresidue. Washweightgain29/11notTGchar.,"Fig7captiona,cN2/b,dair;nitrogenprosecitesb,dandairprosecitesa,c. GasandR700areexplicitlynamedintheprose;panelreferencescontradict. Nofiguredigitisation;retaincontradictionwithoutcorrectingoriginal.",,AASMP inwater20/25/30percentfinishingbaths;percentbasisunqualified/notretainedfraction;dicyandiamidecatalystdoseunreported;liquorratio1:20;70C1h;wetpickupabout120percent;cure170C6min;tapwaterrinse;dryoven60Cdurationunreported;initialmeansafterthisfinishingrinse,25% AASMP treated cotton,Solvent-free synthesis of silicon–nitrogen–phosphorus flame retardant for cotton fabrics,https://doi.org/10.1007/s10570-019-02554-2,Publisherprimaryonline2019PDF13pages/noprintedpagination;all13pages2tables9captionsConclusionreferencesnativeonly,AATCC61-2006/49C45min/detergentdoseunreported;oneacceleratedcycleequivalentfivedomesticwashes;retainsource50LCstate,Finishingrecipe;AATCC61-2006/detergent49C45min/rinsetapwater/dry60C;50LCsourcecountnotconvertedto250withoutstateevidence,after50_laundering_cycles,washed_50_laundering_cycles,2019
10.1007/s10570-019-02554-2,M606B Qingdao Shangfang,"OwnprimaryPDFp8Propertiesofflameretardants;initialcontrol18.5,20percent39,25percent40,30percent45;50LCvaluesseparate",31,ASTM D2863-2000,,,,,,,AASMP30percentbath_basisunqualified,OwnprimaryPDFp8/Pyris1/40-700C/20Kmin/N2andair;p4ASTMD2863-2000/M606B/5x14cm,no,2026-10-04,codex-native-text-source-review-b237,,cotton,cotton woven fabric,cotton woven fabric,,explicit_text,Sameowncottonfabricformulationsandinitialpostfinishing-rinse state inownLOI/TGprose;50launderingstateshaveLOIonlynotborrowedinitialTG. NamedgasandtemperatureboundR700inprimaryprose;panelreferenceconflictretained.,LOI_only_pending_TG,journal_article,,,,AASMP30_washed50LC,5cm x 14cm fabric strip;vertically supported cylinder;assayreplicatesconditioningunreported,"Mass,pan,flow,replicates,conditioningunreported;LOInotborrowedVFT350x80mm/CONE100x100mm/mechanicaltestdetails",100percentcotton128.56gm2;originalscouredbleached;weaveandthreadcountunreported,,OwnnumericalLOIbutnoownordinaryTGforthisconcentration/washstate;noimageorcurveestimate,PrimaryPDFpp1-13;LOIMethodsp4;TGMethodsp8;ownLOIprosep8;explicitTGgas/residueprosep10;Fig7captionp7;abstractp1unboundR800;washMethodsp6,CanonicalonlyexplicitmeasuredR700anditsnamedgas. GenericT5treated228/control279recordedauxiliaryonly:treatedconcentrationunqualifiedandsame40-228/279rangeairproseattributeswaterloss. NoTonset/Tmax/T10invented. AbstractR80034.2gasunboundconflictswith40-700program;notR700. Silica/inorganicresidueincludednotpurechar. CONE9.8/53.4notTGresidue. Washweightgain29/11notTGchar.,"Fig7captiona,cN2/b,dair;nitrogenprosecitesb,dandairprosecitesa,c. GasandR700areexplicitlynamedintheprose;panelreferencescontradict. Nofiguredigitisation;retaincontradictionwithoutcorrectingoriginal.",,AASMP inwater20/25/30percentfinishingbaths;percentbasisunqualified/notretainedfraction;dicyandiamidecatalystdoseunreported;liquorratio1:20;70C1h;wetpickupabout120percent;cure170C6min;tapwaterrinse;dryoven60Cdurationunreported;initialmeansafterthisfinishingrinse,30% AASMP treated cotton,Solvent-free synthesis of silicon–nitrogen–phosphorus flame retardant for cotton fabrics,https://doi.org/10.1007/s10570-019-02554-2,Publisherprimaryonline2019PDF13pages/noprintedpagination;all13pages2tables9captionsConclusionreferencesnativeonly,AATCC61-2006/49C45min/detergentdoseunreported;oneacceleratedcycleequivalentfivedomesticwashes;retainsource50LCstate,Finishingrecipe;AATCC61-2006/detergent49C45min/rinsetapwater/dry60C;50LCsourcecountnotconvertedto250withoutstateevidence,after50_laundering_cycles,washed_50_laundering_cycles,2019

File: data/incoming/verified_web_batch_20260921_b2.csv
batch_id,material_category,material_form,composition,sample_state,treatment_state,treatment_chemistry,treatment_method,atmosphere,gas_flow_mL_min,heating_rate_C_min,T5_C,T10_C,T50_C,Tonset_C,Tmax1_C,Tmax2_C,residue_at_Tmax_pct,R500_pct,R600_pct,R800_pct,LOI_pct,LOI_state,direct_numeric_use,evidence,source_title,year,journal,DOI,source_url,source_location,limitations
B20260921-018,polyester,woven fabric,PET,REF,untreated,,,N2,,10,,404,432,,,,,10.61,9.19,,21,0 washing cycles,yes,"Open full text numerical TGA Table 4 + LOI Table 5; TGA method explicitly N2, 30–800 °C, 10 °C/min",Effect of Zinc Borate on Flammability of PET Woven Fabrics,2019,Advances in Polymer Technology,10.1155/2019/7150736,https://onlinelibrary.wiley.com/doi/10.1155/2019/7150736,"Methods §2.3; Tables 1, 4, 5",LOI paired only at 0 washing cycles because TGA is for the as-tested sample state.
B20260921-019,polyester,woven fabric,PET,Z50,FR treated,zinc borate dispersion 50 g/L,pad-dry-cure; pickup 92.35%; pH 5.5; dry 120 °C 2 min; cure 160 °C 3 min,N2,,10,,396,424,,,,,17.34,15.68,,21.9,0 washing cycles,yes,"Open full text numerical TGA Table 4 + LOI Table 5; TGA method explicitly N2, 30–800 °C, 10 °C/min",Effect of Zinc Borate on Flammability of PET Woven Fabrics,2019,Advances in Polymer Technology,10.1155/2019/7150736,https://onlinelibrary.wiley.com/doi/10.1155/2019/7150736,"Methods §2.3; Tables 1, 4, 5",LOI paired only at 0 washing cycles because TGA is for the as-tested sample state.
B20260921-020,polyester,woven fabric,PET,Z100,FR treated,zinc borate dispersion 100 g/L,pad-dry-cure; pickup 91.25%; pH 5.5; dry 120 °C 2 min; cure 160 °C 3 min,N2,,10,,398,427,,,,,18.74,17.09,,22.9,0 washing cycles,yes,"Open full text numerical TGA Table 4 + LOI Table 5; TGA method explicitly N2, 30–800 °C, 10 °C/min",Effect of Zinc Borate on Flammability of PET Woven Fabrics,2019,Advances in Polymer Technology,10.1155/2019/7150736,https://onlinelibrary.wiley.com/doi/10.1155/2019/7150736,"Methods §2.3; Tables 1, 4, 5",LOI paired only at 0 washing cycles because TGA is for the as-tested sample state.
B20260921-021,polyester,woven fabric,PET,Z200,FR treated,zinc borate dispersion 200 g/L,pad-dry-cure; pickup 90.75%; pH 5.5; dry 120 °C 2 min; cure 160 °C 3 min,N2,,10,,400,429,,,,,19.74,17.95,,23.1,0 washing cycles,yes,"Open full text numerical TGA Table 4 + LOI Table 5; TGA method explicitly N2, 30–800 °C, 10 °C/min",Effect of Zinc Borate on Flammability of PET Woven Fabrics,2019,Advances in Polymer Technology,10.1155/2019/7150736,https://onlinelibrary.wiley.com/doi/10.1155/2019/7150736,"Methods §2.3; Tables 1, 4, 5",LOI paired only at 0 washing cycles because TGA is for the as-tested sample state.
B20260921-022,polyester,woven fabric,PET,PSY,FR treated,alkyl phosphonate commercial FR (PSY) 80 g/L,pad-dry-cure; pickup 87.74%; pH 5.0; dry 120 °C 1.5 min; cure 190 °C 1.5 min,N2,,10,,391,430,,,,,16.45,14.86,,31.3,0 washing cycles,yes,"Open full text numerical TGA Table 4 + LOI Table 5; TGA method explicitly N2, 30–800 °C, 10 °C/min",Effect of Zinc Borate on Flammability of PET Woven Fabrics,2019,Advances in Polymer Technology,10.1155/2019/7150736,https://onlinelibrary.wiley.com/doi/10.1155/2019/7150736,"Methods §2.3; Tables 1, 4, 5",LOI paired only at 0 washing cycles because TGA is for the as-tested sample state.
B20260921-023,polyester,woven fabric,PET,PSY-Z20,FR treated,PSY 60 g/L + zinc borate dispersion 20 g/L,pad-dry-cure; pickup 97.20%; pH 5.0; dry 120 °C 1.5 min; cure 190 °C 1.5 min,N2,,10,,394,428,,,,,14.02,12.17,,24.4,0 washing cycles,yes,"Open full text numerical TGA Table 4 + LOI Table 5; TGA method explicitly N2, 30–800 °C, 10 °C/min",Effect of Zinc Borate on Flammability of PET Woven Fabrics,2019,Advances in Polymer Technology,10.1155/2019/7150736,https://onlinelibrary.wiley.com/doi/10.1155/2019/7150736,"Methods §2.3; Tables 1, 4, 5",LOI paired only at 0 washing cycles because TGA is for the as-tested sample state.
B20260921-024,polyester,woven fabric,PET,PEK,FR treated,organophosphorus commercial FR (PEK) 100 g/L,pad-dry-cure; pickup 90.87%; pH 6.0; dry 120 °C 1.5 min; cure 190 °C 1.5 min,N2,,10,,397,431,,,,,14.28,12.67,,33.8,0 washing cycles,yes,"Open full text numerical TGA Table 4 + LOI Table 5; TGA method explicitly N2, 30–800 °C, 10 °C/min",Effect of Zinc Borate on Flammability of PET Woven Fabrics,2019,Advances in Polymer Technology,10.1155/2019/7150736,https://onlinelibrary.wiley.com/doi/10.1155/2019/7150736,"Methods §2.3; Tables 1, 4, 5",LOI paired only at 0 washing cycles because TGA is for the as-tested sample state.
B20260921-025,polyester,woven fabric,PET,PEK-Z25,FR treated,PEK 75 g/L + zinc borate dispersion 25 g/L,pad-dry-cure; pickup 90.60%; pH 6.0; dry 120 °C 1.5 min; cure 190 °C 1.5 min,N2,,10,,398,430,,,,,13.64,11.94,,33.5,0 washing cycles,yes,"Open full text numerical TGA Table 4 + LOI Table 5; TGA method explicitly N2, 30–800 °C, 10 °C/min",Effect of Zinc Borate on Flammability of PET Woven Fabrics,2019,Advances in Polymer Technology,10.1155/2019/7150736,https://onlinelibrary.wiley.com/doi/10.1155/2019/7150736,"Methods §2.3; Tables 1, 4, 5",LOI paired only at 0 washing cycles because TGA is for the as-tested sample state.
B20260921-026,polyester,woven fabric,PET,PEK-Z50,FR treated,PEK 50 g/L + zinc borate dispersion 50 g/L,pad-dry-cure; pickup 89.30%; pH 6.0; dry 120 °C 1.5 min; cure 190 °C 1.5 min,N2,,10,,401,432,,,,,12.23,10.29,,31,0 washing cycles,yes,"Open full text numerical TGA Table 4 + LOI Table 5; TGA method explicitly N2, 30–800 °C, 10 °C/min",Effect of Zinc Borate on Flammability of PET Woven Fabrics,2019,Advances in Polymer Technology,10.1155/2019/7150736,https://onlinelibrary.wiley.com/doi/10.1155/2019/7150736,"Methods §2.3; Tables 1, 4, 5",LOI paired only at 0 washing cycles because TGA is for the as-tested sample state.
B20260921-027,cotton,single jersey knitted fabric,100% cotton,UCtn,untreated,,,N2,,5,328,,,,378.5,444.6,34.7,,10.8,,17.4,0 washing cycles,yes,"Open-access article; TGA method explicit (N2, 5 °C/min) and numerical TGA Table 3 paired with 0-wash LOI Table 4",Evaluation of flame retardant knitted fabrics treated with nitrogen containing natural substances using Taguchi method,2026,Discover Applied Sciences,10.1007/s42452-025-08163-y,https://link.springer.com/article/10.1007/s42452-025-08163-y,Methods §3.3; Tables 3 and 4,
B20260921-028,cotton,single jersey knitted fabric,100% cotton,BSCtn,FR treated,bean seed natural FR + 10% rubber gum,padding mangle; 40% pickup; dry 90 °C 2 min; cure 150 °C 30 s,N2,,5,250,,,,366.4,439.3,38.6,,10.9,,24.1,0 washing cycles,yes,"Open-access article; TGA method explicit (N2, 5 °C/min) and numerical TGA Table 3 paired with 0-wash LOI Table 4",Evaluation of flame retardant knitted fabrics treated with nitrogen containing natural substances using Taguchi method,2026,Discover Applied Sciences,10.1007/s42452-025-08163-y,https://link.springer.com/article/10.1007/s42452-025-08163-y,Methods §3.3; Tables 3 and 4,
B20260921-029,cotton,single jersey knitted fabric,100% cotton,TSCtn (TLCtn elsewhere),FR treated,tea leaf natural FR + 10% rubber gum,padding mangle; 40% pickup; dry 90 °C 2 min; cure 150 °C 30 s,N2,,5,300.4,,,,374.2,443.7,35.8,,14,,23.8,0 washing cycles,yes,"Open-access article; TGA method explicit (N2, 5 °C/min) and numerical TGA Table 3 paired with 0-wash LOI Table 4",Evaluation of flame retardant knitted fabrics treated with nitrogen containing natural substances using Taguchi method,2026,Discover Applied Sciences,10.1007/s42452-025-08163-y,https://link.springer.com/article/10.1007/s42452-025-08163-y,Methods §3.3; Tables 3 and 4,Table 3 uses TSCtn whereas sample-definition/LOI table uses TLCtn; treated as the same tea-leaf cotton state.
B20260921-030,viscose,single jersey knitted fabric,100% viscose,UVis,untreated,,,N2,,5,80.4,,,,,360.5,29.8,,2,,16.1,0 washing cycles,yes,"Open-access article; TGA method explicit (N2, 5 °C/min) and numerical TGA Table 3 paired with 0-wash LOI Table 4",Evaluation of flame retardant knitted fabrics treated with nitrogen containing natural substances using Taguchi method,2026,Discover Applied Sciences,10.1007/s42452-025-08163-y,https://link.springer.com/article/10.1007/s42452-025-08163-y,Methods §3.3; Tables 3 and 4,
B20260921-031,viscose,single jersey knitted fabric,100% viscose,BSVis,FR treated,bean seed natural FR + 10% rubber gum,padding mangle; 40% pickup; dry 90 °C 2 min; cure 150 °C 30 s,N2,,5,104.1,,,,,343.9,41.8,,13.2,,23.1,0 washing cycles,yes,"Open-access article; TGA method explicit (N2, 5 °C/min) and numerical TGA Table 3 paired with 0-wash LOI Table 4",Evaluation of flame retardant knitted fabrics treated with nitrogen containing natural substances using Taguchi method,2026,Discover Applied Sciences,10.1007/s42452-025-08163-y,https://link.springer.com/article/10.1007/s42452-025-08163-y,Methods §3.3; Tables 3 and 4,
B20260921-032,viscose,single jersey knitted fabric,100% viscose,TLVis,FR treated,tea leaf natural FR + 10% rubber gum,padding mangle; 40% pickup; dry 90 °C 2 min; cure 150 °C 30 s,N2,,5,221.3,,,,370.4,442.2,33.1,,12.7,,24.5,0 washing cycles,yes,"Open-access article; TGA method explicit (N2, 5 °C/min) and numerical TGA Table 3 paired with 0-wash LOI Table 4",Evaluation of flame retardant knitted fabrics treated with nitrogen containing natural substances using Taguchi method,2026,Discover Applied Sciences,10.1007/s42452-025-08163-y,https://link.springer.com/article/10.1007/s42452-025-08163-y,Methods §3.3; Tables 3 and 4,
B20260921-033,para-aramid,single jersey knitted fabric,100% para-aramid,UPA,untreated,,,N2,,5,428.8,,,,,602.9,66.3,,69.7,,29.4,0 washing cycles,yes,"Open-access article; TGA method explicit (N2, 5 °C/min) and numerical TGA Table 3 paired with 0-wash LOI Table 4",Evaluation of flame retardant knitted fabrics treated with nitrogen containing natural substances using Taguchi method,2026,Discover Applied Sciences,10.1007/s42452-025-08163-y,https://link.springer.com/article/10.1007/s42452-025-08163-y,Methods §3.3; Tables 3 and 4,
B20260921-034,para-aramid,single jersey knitted fabric,100% para-aramid,BSPA,FR treated,bean seed natural FR + 10% rubber gum,padding mangle; 40% pickup; dry 90 °C 2 min; cure 150 °C 30 s,N2,,5,98.5,,,,,603.8,42.9,,46.1,,36.2,0 washing cycles,yes,"Open-access article; TGA method explicit (N2, 5 °C/min) and numerical TGA Table 3 paired with 0-wash LOI Table 4",Evaluation of flame retardant knitted fabrics treated with nitrogen containing natural substances using Taguchi method,2026,Discover Applied Sciences,10.1007/s42452-025-08163-y,https://link.springer.com/article/10.1007/s42452-025-08163-y,Methods §3.3; Tables 3 and 4,
B20260921-035,para-aramid,single jersey knitted fabric,100% para-aramid,TLPA,FR treated,tea leaf natural FR + 10% rubber gum,padding mangle; 40% pickup; dry 90 °C 2 min; cure 150 °C 30 s,N2,,5,218.5,,,,,611.1,52.5,,61.5,,37.2,0 washing cycles,yes,"Open-access article; TGA method explicit (N2, 5 °C/min) and numerical TGA Table 3 paired with 0-wash LOI Table 4",Evaluation of flame retardant knitted fabrics treated with nitrogen containing natural substances using Taguchi method,2026,Discover Applied Sciences,10.1007/s42452-025-08163-y,https://link.springer.com/article/10.1007/s42452-025-08163-y,Methods §3.3; Tables 3 and 4,
B20260921-036,meta-aramid,plain-woven fabric,meta-aramid fabric,AF,untreated,,,N2,50,10,387.3,,,,461.1,,,,,51.2,31.4,as prepared,yes,Open full text numerical TGA/DTG Table 2 + LOI Table 3; TGA condition reported in Methods,"Multifunctional Meta-Aramid Fabrics Enhanced with Inherent Flame-Retardant Polyurea Coatings: Integration of Mechanical Strength, Puncture Resistance, and Self-Healing Properties",2025,Polymers,10.3390/polym17111529,https://www.mdpi.com/2073-4360/17/11/1529,Methods; Tables 1–3,
B20260921-037,meta-aramid,plain-woven fabric,meta-aramid fabric,PUA/AF-1,PUA coated,polyurea coating; no OP550,scraping coating,N2,50,10,271.3,,,,324.4,,,,,22.9,20.9,as prepared,yes,Open full text numerical TGA/DTG Table 2 + LOI Table 3; TGA condition reported in Methods,"Multifunctional Meta-Aramid Fabrics Enhanced with Inherent Flame-Retardant Polyurea Coatings: Integration of Mechanical Strength, Puncture Resistance, and Self-Healing Properties",2025,Polymers,10.3390/polym17111529,https://www.mdpi.com/2073-4360/17/11/1529,Methods; Tables 1–3,
B20260921-038,meta-aramid,plain-woven fabric,meta-aramid fabric,PUA/AF-2,FR PUA coated,polyurea coating + Exolit OP550; 21.9 wt% in coating,scraping coating,N2,50,10,238.1,,,,351.1,,,,,33.4,26.5,as prepared,yes,Open full text numerical TGA/DTG Table 2 + LOI Table 3; TGA condition reported in Methods,"Multifunctional Meta-Aramid Fabrics Enhanced with Inherent Flame-Retardant Polyurea Coatings: Integration of Mechanical Strength, Puncture Resistance, and Self-Healing Properties",2025,Polymers,10.3390/polym17111529,https://www.mdpi.com/2073-4360/17/11/1529,Methods; Tables 1–3,
B20260921-039,meta-aramid,plain-woven fabric,meta-aramid fabric,PUA/AF-3,FR PUA coated,polyurea coating + Exolit OP550; 24.1 wt% in coating,scraping coating,N2,50,10,233.9,,,,340.2,,,,,31.6,26.9,as prepared,yes,Open full text numerical TGA/DTG Table 2 + LOI Table 3; TGA condition reported in Methods,"Multifunctional Meta-Aramid Fabrics Enhanced with Inherent Flame-Retardant Polyurea Coatings: Integration of Mechanical Strength, Puncture Resistance, and Self-Healing Properties",2025,Polymers,10.3390/polym17111529,https://www.mdpi.com/2073-4360/17/11/1529,Methods; Tables 1–3,
B20260921-040,meta-aramid,plain-woven fabric,meta-aramid fabric,PUA/AF-4,FR PUA coated,polyurea coating + Exolit OP550; 25.9 wt% in coating,scraping coating,N2,50,10,227.2,,,,340.9,,,,,33.1,27.4,as prepared,yes,Open full text numerical TGA/DTG Table 2 + LOI Table 3; TGA condition reported in Methods,"Multifunctional Meta-Aramid Fabrics Enhanced with Inherent Flame-Retardant Polyurea Coatings: Integration of Mechanical Strength, Puncture Resistance, and Self-Healing Properties",2025,Polymers,10.3390/polym17111529,https://www.mdpi.com/2073-4360/17/11/1529,Methods; Tables 1–3,
B20260921-041,meta-aramid,plain-woven fabric,meta-aramid fabric,PUA/AF-5,FR PUA coated,polyurea coating + Exolit OP550; 27.6 wt% in coating,scraping coating,N2,50,10,218.9,,,,345.8,,,,,32.9,27.8,as prepared,yes,Open full text numerical TGA/DTG Table 2 + LOI Table 3; TGA condition reported in Methods,"Multifunctional Meta-Aramid Fabrics Enhanced with Inherent Flame-Retardant Polyurea Coatings: Integration of Mechanical Strength, Puncture Resistance, and Self-Healing Properties",2025,Polymers,10.3390/polym17111529,https://www.mdpi.com/2073-4360/17/11/1529,Methods; Tables 1–3,
