Repository: PolyFT/textile-tga-database

# Textile TGA Database

Research database for textile thermal-response / thermogravimetric data, with LOI as a principal fire-performance label.

## Historical imported workbook snapshot (2026-09-21)

- Literature TG records: 209
- Commercial / branded / city-use textile TG records: 430
- Unified scatter-ready rows: 639
- Rows with LOI: 242
- Rows with both Tmax1 and LOI: 122
- Rows with both residue and LOI: 98

Snapshot source: `纺织品文献基准数据_持续扩展_430条TG_20260921.xlsx`.

## Data organization

`data/literature_tg.csv`  
Original literature TG record layer.

`data/commercial_tg.csv`  
Commercial/branded/city-use textile TG layer.

`data/scatter_ready.csv`

File: data/incoming/verified_web_batch_20260921_b3.csv
batch_id,material_category,material_form,composition,sample_state,treatment_state,treatment_chemistry,treatment_method,atmosphere,gas_flow_mL_min,heating_rate_C_min,T5_C,T10_C,T50_C,Tonset_C,Tmax1_C,Tmax2_C,Tmax3_C,residue_at_Tmax_pct,R500_pct,R600_pct,R800_pct,LOI_pct,LOI_uncertainty_pct,LOI_state,direct_numeric_use,evidence,source_title,year,journal,DOI,source_url,source_location,limitations
B20260921-042,polyamide 66,fabric,PA66,PA66-Control,untreated,,,air,,20,368,,,,467,,,,,,4.6,19.5,,before washing,yes,Open full text; TGA Table 5 in both air and N2 + LOI Table 3; TGA method explicitly 20 °C/min,"Flame Retardant Coatings from Bio-Derived Chitosan, Sodium Alginate, and Metal Salts for Polyamide 66 Textiles",2022,ACS Omega,10.1021/acsomega.2c02466,https://pubs.acs.org/doi/10.1021/acsomega.2c02466,"Characterization; Tables 1, 3, 5","Only unambiguous T5, first Tmax and R800 are transcribed here; later DTG-peak columns are intentionally not mapped because HTML table column spans are ambiguous."
B20260921-043,polyamide 66,fabric,PA66,PA66-Control,untreated,,,N2,,20,411,,,,456,,,,,,6.7,19.5,,before washing,yes,Open full text; TGA Table 5 in both air and N2 + LOI Table 3; TGA method explicitly 20 °C/min,"Flame Retardant Coatings from Bio-Derived Chitosan, Sodium Alginate, and Metal Salts for Polyamide 66 Textiles",2022,ACS Omega,10.1021/acsomega.2c02466,https://pubs.acs.org/doi/10.1021/acsomega.2c02466,"Characterization; Tables 1, 3, 5","Only unambiguous T5, first Tmax and R800 are transcribed here; later DTG-peak columns are intentionally not mapped because HTML table column spans are ambiguous."
B20260921-044,polyamide 66,fabric,PA66,PA66-10BL,FR coated,10 bilayers chitosan/sodium alginate,layer-by-layer deposition; salt impregnation where applicable,air,,20,352,,,,461,,,,,,4.9,20,,before washing,yes,Open full text; TGA Table 5 in both air and N2 + LOI Table 3; TGA method explicitly 20 °C/min,"Flame Retardant Coatings from Bio-Derived Chitosan, Sodium Alginate, and Metal Salts for Polyamide 66 Textiles",2022,ACS Omega,10.1021/acsomega.2c02466,https://pubs.acs.org/doi/10.1021/acsomega.2c02466,"Characterization; Tables 1, 3, 5","Only unambiguous T5, first Tmax and R800 are transcribed here; later DTG-peak columns are intentionally not mapped because HTML table column spans are ambiguous."
B20260921-045,polyamide 66,fabric,PA66,PA66-10BL,FR coated,10 bilayers chitosan/sodium alginate,layer-by-layer deposition; salt impregnation where applicable,N2,,20,395,,,,450,,,,,,7.5,20,,before washing,yes,Open full text; TGA Table 5 in both air and N2 + LOI Table 3; TGA method explicitly 20 °C/min,"Flame Retardant Coatings from Bio-Derived Chitosan, Sodium Alginate, and Metal Salts for Polyamide 66 Textiles",2022,ACS Omega,10.1021/acsomega.2c02466,https://pubs.acs.org/doi/10.1021/acsomega.2c02466,"Characterization; Tables 1, 3, 5","Only unambiguous T5, first Tmax and R800 are transcribed here; later DTG-peak columns are intentionally not mapped because HTML table column spans are ambiguous."
B20260921-046,polyamide 66,fabric,PA66,PA66-10BL-NaB,FR coated,10BL chitosan/sodium alginate + borate salt 50 g/L,layer-by-layer deposition; salt impregnation where applicable,air,,20,349,,,,450,,,,,,5.2,20.5,,before washing,yes,Open full text; TGA Table 5 in both air and N2 + LOI Table 3; TGA method explicitly 20 °C/min,"Flame Retardant Coatings from Bio-Derived Chitosan, Sodium Alginate, and Metal Salts for Polyamide 66 Textiles",2022,ACS Omega,10.1021/acsomega.2c02466,https://pubs.acs.org/doi/10.1021/acsomega.2c02466,"Characterization; Tables 1, 3, 5","Only unambiguous T5, first Tmax and R800 are transcribed here; later DTG-peak columns are intentionally not mapped because HTML table column spans are ambiguous."
B20260921-047,polyamide 66,fabric,PA66,PA66-10BL-NaB,FR coated,10BL chitosan/sodium alginate + borate salt 50 g/L,layer-by-layer deposition; salt impregnation where applicable,N2,,20,367,,,,398,,,,,,8,20.5,,before washing,yes,Open full text; TGA Table 5 in both air and N2 + LOI Table 3; TGA method explicitly 20 °C/min,"Flame Retardant Coatings from Bio-Derived Chitosan, Sodium Alginate, and Metal Salts for Polyamide 66 Textiles",2022,ACS Omega,10.1021/acsomega.2c02466,https://pubs.acs.org/doi/10.1021/acsomega.2c02466,"Characterization; Tables 1, 3, 5","Only unambiguous T5, first Tmax and R800 are transcribed here; later DTG-peak columns are intentionally not mapped because HTML table column spans are ambiguous."
B20260921-048,polyamide 66,fabric,PA66,PA66-10BL-Ni2+,FR coated,10BL chitosan/sodium alginate + Ni2+ salt 50 g/L,layer-by-layer deposition; salt impregnation where applicable,air,,20,332,,,,460,,,,,,4.5,20,,before washing,yes,Open full text; TGA Table 5 in both air and N2 + LOI Table 3; TGA method explicitly 20 °C/min,"Flame Retardant Coatings from Bio-Derived Chitosan, Sodium Alginate, and Metal Salts for Polyamide 66 Textiles",2022,ACS Omega,10.1021/acsomega.2c02466,https://pubs.acs.org/doi/10.1021/acsomega.2c02466,"Characterization; Tables 1, 3, 5","Only unambiguous T5, first Tmax and R800 are transcribed here; later DTG-peak columns are intentionally not mapped because HTML table column spans are ambiguous."
B20260921-049,polyamide 66,fabric,PA66,PA66-10BL-Ni2+,FR coated,10BL chitosan/sodium alginate + Ni2+ salt 50 g/L,layer-by-layer deposition; salt impregnation where applicable,N2,,20,400,,,,455,,,,,,8.6,20,,before washing,yes,Open full text; TGA Table 5 in both air and N2 + LOI Table 3; TGA method explicitly 20 °C/min,"Flame Retardant Coatings from Bio-Derived Chitosan, Sodium Alginate, and Metal Salts for Polyamide 66 Textiles",2022,ACS Omega,10.1021/acsomega.2c02466,https://pubs.acs.org/doi/10.1021/acsomega.2c02466,"Characterization; Tables 1, 3, 5","Only unambiguous T5, first Tmax and R800 are transcribed here; later DTG-peak columns are intentionally not mapped because HTML table column spans are ambiguous."
B20260921-050,polyamide 66,fabric,PA66,PA66-10BL-Fe3+,FR coated,10BL chitosan/sodium alginate + Fe3+ salt 50 g/L,layer-by-layer deposition; salt impregnation where applicable,air,,20,296,,,,417,,,,,,6.3,25.5,,before washing,yes,Open full text; TGA Table 5 in both air and N2 + LOI Table 3; TGA method explicitly 20 °C/min,"Flame Retardant Coatings from Bio-Derived Chitosan, Sodium Alginate, and Metal Salts for Polyamide 66 Textiles",2022,ACS Omega,10.1021/acsomega.2c02466,https://pubs.acs.org/doi/10.1021/acsomega.2c02466,"Characterization; Tables 1, 3, 5","Only unambiguous T5, first Tmax and R800 are transcribed here; later DTG-peak columns are intentionally not mapped because HTML table column spans are ambiguous."
B20260921-051,polyamide 66,fabric,PA66,PA66-10BL-Fe3+,FR coated,10BL chitosan/sodium alginate + Fe3+ salt 50 g/L,layer-by-layer deposition; salt impregnation where applicable,N2,,20,337,,,,367,,,,,,8.2,25.5,,before washing,yes,Open full text; TGA Table 5 in both air and N2 + LOI Table 3; TGA method explicitly 20 °C/min,"Flame Retardant Coatings from Bio-Derived Chitosan, Sodium Alginate, and Metal Salts for Polyamide 66 Textiles",2022,ACS Omega,10.1021/acsomega.2c02466,https://pubs.acs.org/doi/10.1021/acsomega.2c02466,"Characterization; Tables 1, 3, 5","Only unambiguous T5, first Tmax and R800 are transcribed here; later DTG-peak columns are intentionally not mapped because HTML table column spans are ambiguous."
B20260921-052,polyester,fabric,PET,Control,alkaline-pretreated; no FR coating,,"1 M NaOH, 90 °C, 30 min",air,,10,,404.8,,,,439.5,575.2,,,,0.3,21.1,0.4,before washing,yes,"Open full text; TGA/DTG Table 6 + LOI Table 10; TGA method explicitly air, 25–800 °C, 10 °C/min","Sustainable Intumescent Flame-Retardant Coating with Sericin, Phosphorus, and Silicon for Polyester Fabrics",2026,Polymers,10.3390/polym18060682,https://www.mdpi.com/2073-4360/18/6/682,"Methods §2.5.3; Tables 1, 6, 10",
B20260921-053,polyester,fabric,PET,OP10,FR coated,10% w/v aluminum diethylphosphinate P-FR,knife coating; dry 120 °C 5 min each side; cure 120 °C 20 min,air,,10,,367.7,,,245.2,435.5,596.2,,,,6.3,32.2,1.1,before washing,yes,"Open full text; TGA/DTG Table 6 + LOI Table 10; TGA method explicitly air, 25–800 °C, 10 °C/min","Sustainable Intumescent Flame-Retardant Coating with Sericin, Phosphorus, and Silicon for Polyester Fabrics",2026,Polymers,10.3390/polym18060682,https://www.mdpi.com/2073-4360/18/6/682,"Methods §2.5.3; Tables 1, 6, 10",
B20260921-054,polyester,fabric,PET,OP10-SC,FR coated,10% w/v P-FR + 1% w/v sericin,knife coating; dry 120 °C 5 min each side; cure 120 °C 20 min,air,,10,,352.8,,,242.3,427.8,611.5,,,,7.3,31.3,0.2,before washing,yes,"Open full text; TGA/DTG Table 6 + LOI Table 10; TGA method explicitly air, 25–800 °C, 10 °C/min","Sustainable Intumescent Flame-Retardant Coating with Sericin, Phosphorus, and Silicon for Polyester Fabrics",2026,Polymers,10.3390/polym18060682,https://www.mdpi.com/2073-4360/18/6/682,"Methods §2.5.3; Tables 1, 6, 10",
B20260921-055,polyester,fabric,PET,OP10-SC-Si2,FR coated,10% w/v P-FR + 1% w/v sericin + 2% w/v trisilanol isobutyl-POSS,knife coating; dry 120 °C 5 min each side; cure 120 °C 20 min,air,,10,,347,,,244.3,432.5,623.3,,,,7.5,31.7,0.2,before washing,yes,"Open full text; TGA/DTG Table 6 + LOI Table 10; TGA method explicitly air, 25–800 °C, 10 °C/min","Sustainable Intumescent Flame-Retardant Coating with Sericin, Phosphorus, and Silicon for Polyester Fabrics",2026,Polymers,10.3390/polym18060682,https://www.mdpi.com/2073-4360/18/6/682,"Methods §2.5.3; Tables 1, 6, 10",
