Repository: PolyFT/textile-tga-database

# Textile TGA Database

Research database for textile thermal-response / thermogravimetric data, with LOI as a principal fire-performance label.

## Historical imported workbook snapshot (2026-09-21)

- Literature TG records: 209
- Commercial / branded / city-use textile TG records: 430
- Unified scatter-ready rows: 639
- Rows with LOI: 242
- Rows with both Tmax1 and LOI: 122
- Rows with both residue and LOI: 98

Snapshot source: `纺织品文献基准数据_持续扩展_430条TG_20260921.xlsx`.

## Data organization

`data/literature_tg.csv`  
Original literature TG record layer.

`data/commercial_tg.csv`  
Commercial/branded/city-use textile TG layer.

`data/scatter_ready.csv`  
Normalized analysis table for paper figures. Literature and commercial records are kept distinguishable by `dataset_type`.

`data/candidate_pool.csv` and `data/priority_download.csv`  
Discovery / extraction queue. These are not treated as confirmed numerical observations until verified.

Other CSVs preserve sample, source, product, LOI, procurement and source-index layers from the workbook.

## Figure policy

The paper-facing analysis should use scatter plots rather than treating every row as directly comparable. Always stratify or filter by:
- atmosphere,
- heating rate,
- material category / form,
- literature vs commercial source,
- evidence / numerical usability.

Recommended first analyses:
1. `Tmax1_C` vs `LOI_pct`
2. `residue_pct` vs `LOI_pct`, with residue temperature controlled
3. `Tonset_C` vs `LOI_pct`
4. Within-category / within-condition subsets rather than pooled correlations

Do not pool N2 and air measurements without explicit labeling or stratification.

## Update rule

CSV is the source of truth. Each new batch should:
1. add/verify sources,
2. append sample-state rows,
3. append TG/LOI observations,
4. run the evidence-gated rebuild for candidates, quarantine and strict master,
5. commit with a batch-specific message.

PDFs are not stored here unless redistribution is clearly permitted; use DOI/URL and source-location fields for provenance.

## Collection progress — 2026-09-21

Baseline normalized snapshot: 639 TG observations.

Incoming verified staging now extends through **B20260921-205**, for **205 additional observations**. These are a mixture of:
- exact TGA–LOI paired observations,
- TG-only observations retained when LOI is absent or not reliably measurable,
- condition-partial observations whose numerical TGA/LOI values are explicit but one TGA condition field is missing,
- commercial / application-relevant textile records kept distinct from laboratory-only systems.

Recent high-value additions include commercial furnishing fabrics, mattress ticking with commercial flame retardants, automotive-interior PET, PA6,6 technical textiles, wool, silk, lyocell, PAN, polypropylene nonwoven, and multiple PET/cotton blend constructions.

Paper-facing scatter plots should use only rows with exact sample-state matching between TGA and LOI, then stratify by atmosphere, heating rate, material class and evidence level. TG-only rows remain useful for the thermal-response landscape but are not used as TGA–LOI correlation points.

Additional candidate queues contain PA6/PA66/PET/viscose/lyocell/cuprammonium/Nylon56 sources that remain outside the main paired layer until TGA conditions and exact sample-state mapping are resolved.

## TG–LOI processing and evidence review

Discovery is configured hourly at minute 17 UTC and processing at `*/10` UTC.
GitHub scheduling can be delayed; configured cadence is not a throughput guarantee.

Data flow:

1. OpenAlex and open-source discovery write `data/automation/candidate_extractions.csv`
2. Extraction and the Grade-B condition pass retain numeric matches and source evidence in `data/automation/auto_extracted.csv`, `review_queue.csv`, and `b_review_resolved.csv`
3. Original `data/scatter_ready.csv` and `data/incoming/verified*.csv` remain source records. A `verified` filename is not itself scientific verification
4. Validation writes all numeric pairing candidates to `data/tg_loi_candidates.csv`; known form conflicts, unresolved aliases, and conflicting duplicate values also appear in `data/automation/pairing_quarantine.csv`
5. Only individually evidence-reviewed exact observations enter `data/tg_loi_master.csv` as Grade A

### Source import safeguards

The validator recognizes only the exact existing single-sheet export wrapper, validates the expected column schema, and records wrapper/alias recovery in the JSON report. The original source files are unchanged. Width-invalid records are retained verbatim in `data/automation/source_import_quarantine.csv` and excluded from numeric analysis; unknown wrappers and invalid schemas fail the rebuild. Recovered historical rows are not new literature discoveries and are not automatically Grade A.

File: data/tg_loi_master.csv (part 1 of 5)
<PARSED TEXT FOR SHEET: 1 / 1 TABS,DOI,FR_concentration_g_L,LOI_max_pct,LOI_min_pct,LOI_pct,LOI_state,LOI_uncertainty_pct,PA_UR_concentration_g_L,PA_dosage_owf_pct,R400_pct,R500_pct,R550_pct,R600_pct,R650_pct,R700_pct,R750_pct,R800_pct,T10_C,T1_C,T20_C,T40_C,T50_C,T5_C,Tmax1_C,Tmax2_C,Tmax3_C,Tmax4_C,Tonset_C,add_on_pct,add_on_pct_initial,application,area_density_g_m2,atmosphere,batch_id,bilayers,commercial_FR_product,commercial_fabric_id,composition,dataset_type,decomposition_end_C,direct_numeric_use,evidence,gas_flow_mL_min,grafting_pct,heating_rate_C_min,journal,limitations,loading_pct,material_category,material_form,material_form_LOI,material_form_TGA,max_mass_loss_rate,max_mass_loss_rate1,max_mass_loss_rate2,rate_unit,residue_at_Tmax1_pct,residue_at_Tmax2_pct,residue_at_Tmax3_pct,residue_at_Tmax_pct,sample_state,source_file,source_location,source_title,source_type,source_url,stage1_end_C,stage1_mass_loss_pct,stage1_start_C,stage2_end_C,stage2_mass_loss_pct,stage2_start_C,stage3_mass_loss_pct,stage3_start_C,treatment_chemistry,treatment_method,treatment_state,trilayers,washing_state,weight_gain_pct,year,pair_quality,pair_key
,10.3390/ma13235492,,,,26.0,,,,,,,,,6.96,,,,,,,,,,,,,,,,,,,air,AUTO-20260924,,,,,literature,,TG+LOI,Automatically extracted from structured open-full-text tables; sample states matched exactly after conservative normalization.,,,30.0,Materials,Automatically promoted only because exact table-level sample matching and complete TGA conditions satisfied conservative Grade-A rules.,,cotton,fabric,,,,,,,,,,,8,data/incoming/verified_auto_20260924.csv,LOI table: Table 1 Weight gain and limiting oxygen index data.; TG table: Table 4 Summary of thermogravimetric analysis of treated and untreated cotton.,Environmentally-Benign Phytic Acid-Based Multilayer Coating for Flame Retardant Cotton,,https://europepmc.org/articles/PMC7730485,,,,,,,,,,,,,,,2020.0,A,10.3390/ma13235492||8||air||30.0
,10.3390/ma13235492,,,,28.0,,,,,,,,,14.63,,,,,,,,,,,,,,,,,,,air,AUTO-20260924,,,,,literature,,TG+LOI,Automatically extracted from structured open-full-text tables; sample states matched exactly after conservative normalization.,,,30.0,Materials,Automatically promoted only because exact table-level sample matching and complete TGA conditions satisfied conservative Grade-A rules.,,cotton,fabric,,,,,,,,,,,10,data/incoming/verified_auto_20260924.csv,LOI table: Table 1 Weight gain and limiting oxygen index data.; TG table: Table 4 Summary of thermogravimetric analysis of treated and untreated cotton.,Environmentally-Benign Phytic Acid-Based Multilayer Coating for Flame Retardant Cotton,,https://europepmc.org/articles/PMC7730485,,,,,,,,,,,,,,,2020.0,A,10.3390/ma13235492||10||air||30.0
,10.3390/ma13235492,,,,29.0,,,,,,,,,13.82,,,,,,,,,,,,,,,,,,,air,AUTO-20260924,,,,,literature,,TG+LOI,Automatically extracted from structured open-full-text tables; sample states matched exactly after conservative normalization.,,,30.0,Materials,Automatically promoted only because exact table-level sample matching and complete TGA conditions satisfied conservative Grade-A rules.,,cotton,fabric,,,,,,,,,,,12,data/incoming/verified_auto_20260924.csv,LOI table: Table 1 Weight gain and limiting oxygen index data.; TG table: Table 4 Summary of thermogravimetric analysis of treated and untreated cotton.,Environmentally-Benign Phytic Acid-Based Multilayer Coating for Flame Retardant Cotton,,https://europepmc.org/articles/PMC7730485,,,,,,,,,,,,,,,2020.0,A,10.3390/ma13235492||12||air||30.0
,10.3390/ma13235492,,,,31.0,,,,,,,,,13.8,,,,,,,,,,,,,,,,,,,air,AUTO-20260924,,,,,literature,,TG+LOI,Automatically extracted from structured open-full-text tables; sample states matched exactly after conservative normalization.,,,30.0,Materials,Automatically promoted only because exact table-level sample matching and complete TGA conditions satisfied conservative Grade-A rules.,,cotton,fabric,,,,,,,,,,,15,data/incoming/verified_auto_20260924.csv,LOI table: Table 1 Weight gain and limiting oxygen index data.; TG table: Table 4 Summary of thermogravimetric analysis of treated and untreated cotton.,Environmentally-Benign Phytic Acid-Based Multilayer Coating for Flame Retardant Cotton,,https://europepmc.org/articles/PMC7730485,,,,,,,,,,,,,,,2020.0,A,10.3390/ma13235492||15||air||30.0
,10.3390/polym8040122,,,,23.6,untreated,,,0.0,,,,,,2.8,,,,,270.0,,399.9,,,,,,,,,,,air,B20260921-161,,,,wool,,,TG+LOI,"Open full text Table 2 provides T20, T50 and R700 under air and nitrogen. Methods state 30–700 °C at 10 °C/min and explicitly give air flow 20 mL/min. Exact untreated LOI=23.6 is stated in text. Treated intermediate LOI values are only plotted in Figure 5 and are not numerically transcribed.",20.0,,10.0,Polymers,The methods text explicitly specifies air flow 20 mL/min while Table 2 also reports nitrogen data; nitrogen flow rate is therefore left blank. Text states LOI 35.2 at 140% owf PA whereas TGA states are Wool-40/80/120; no treated LOI is paired by inference.,,wool,scoured woven fabric,,,,,,,,,,,Wool-0,data/incoming/verified_tg_batch_20260921_b14_wool_phytic_acid.csv,Methods §2.3–2.4; Figure 5; Table 2,Adsorption and Flame Retardant Properties of Bio-Based Phytic Acid on Wool Fabric,,https://pmc.ncbi.nlm.nih.gov/articles/PMC6431959/,,,,,,,,,phytic acid (PA),"exhaustion treatment; pH 1.2; start 30 °C, heat to 90 °C at 2 °C/min, hold 60 min; liquor ratio 15:1 for FR samples",untreated,,,0.0,2016.0,A,10.3390/polym8040122||Wool-0||air||10.0
,10.3390/polym8040122,,,,23.6,untreated,,,0.0,,,,,,22.3,,,,,264.9,,343.7,,,,,,,,,,,N2,B20260921-165,,,,wool,,,TG+LOI,"Open full text Table 2 provides T20, T50 and R700 under air and nitrogen. Methods state 30–700 °C at 10 °C/min and explicitly give air flow 20 mL/min. Exact untreated LOI=23.6 is stated in text. Treated intermediate LOI values are only plotted in Figure 5 and are not numerically transcribed.",,,10.0,Polymers,The methods text explicitly specifies air flow 20 mL/min while Table 2 also reports nitrogen data; nitrogen flow rate is therefore left blank. Text states LOI 35.2 at 140% owf PA whereas TGA states are Wool-40/80/120; no treated LOI is paired by inference.,,wool,scoured woven fabric,,,,,,,,,,,Wool-0,data/incoming/verified_tg_batch_20260921_b14_wool_phytic_acid.csv,Methods §2.3–2.4; Figure 5; Table 2,Adsorption and Flame Retardant Properties of Bio-Based Phytic Acid on Wool Fabric,,https://pmc.ncbi.nlm.nih.gov/articles/PMC6431959/,,,,,,,,,phytic acid (PA),"exhaustion treatment; pH 1.2; start 30 °C, heat to 90 °C at 2 °C/min, hold 60 min; liquor ratio 15:1 for FR samples",untreated,,,0.0,2016.0,A,10.3390/polym8040122||Wool-0||N2||10.0
,10.1177/1558925019870301,,,,21.1,as prepared,0.08,,,,,,5.09,,,,,402.0,,,,,,436.0,,,,,,,automotive interior / decorative textile,110.0,N2,B20260921-169,0.0,,,100% PET,,,TG+LOI,Open-access full article. Table 1 gives add-on and LOI for the primary PET/PET-1/PET-5/PET-10/PET-20 LBL series; Tables 3–4 give TGA for the same named untreated/LBL-treated series in N2 and air. TGA: room temperature to 650 °C at 10 °C/min.,,,10.0,Journal of Engineered Fibers and Fabrics,The paper separately studies an alkali-pretreated LBL series in Table 2 using the same PET-1/PET-5/... labels. The TGA section refers to the primary untreated/LBL-assembled series and does not report a separate alkali-pretreated TGA dataset; rows here are therefore mapped to the non-alkali primary series and retain its Table 1 add-ons.,,polyester,knitted fabric,,,,2.04,,,,,,,PET,data/incoming/verified_web_batch_20260921_b15_pet_lbl_automotive.csv,"Experimental §§ Materials/LBL/Characterization; Tables 1, 3, 4",Layer-by-layer assembly flame-retardant and anti-dripping treatment of polyethylene terephthalate fabrics,,https://journals.sagepub.com/doi/full/10.1177/1558925019870301,,,,,,,,,branched polyethylenimine (BPEI) / ammonium polyphosphate (APP) layer-by-layer coating,"alternating BPEI (0.5 wt%, pH 10) and APP (0.5 wt%, pH 4) dip/rinse/dry cycles; no alkali pretreatment for this primary series",untreated,,,,2019.0,A,10.1177/1558925019870301||PET||N2||10.0
,10.1177/1558925019870301,,,,22.2,as prepared,0.11,,,,,,6.69,,,,,400.0,,,,,,437.0,,,,,0.34,,automotive interior / decorative textile,110.0,N2,B20260921-170,1.0,,,100% PET,,,TG+LOI,Open-access full article. Table 1 gives add-on and LOI for the primary PET/PET-1/PET-5/PET-10/PET-20 LBL series; Tables 3–4 give TGA for the same named untreated/LBL-treated series in N2 and air. TGA: room temperature to 650 °C at 10 °C/min.,,,10.0,Journal of Engineered Fibers and Fabrics,The paper separately studies an alkali-pretreated LBL series in Table 2 using the same PET-1/PET-5/... labels. The TGA section refers to the primary untreated/LBL-assembled series and does not report a separate alkali-pretreated TGA dataset; rows here are therefore mapped to the non-alkali primary series and retain its Table 1 add-ons.,,polyester,knitted fabric,,,,2.02,,,,,,,PET-1,data/incoming/verified_web_batch_20260921_b15_pet_lbl_automotive.csv,"Experimental §§ Materials/LBL/Characterization; Tables 1, 3, 4",Layer-by-layer assembly flame-retardant and anti-dripping treatment of polyethylene terephthalate fabrics,,https://journals.sagepub.com/doi/full/10.1177/1558925019870301,,,,,,,,,branched polyethylenimine (BPEI) / ammonium polyphosphate (APP) layer-by-layer coating,"alternating BPEI (0.5 wt%, pH 10) and APP (0.5 wt%, pH 4) dip/rinse/dry cycles; no alkali pretreatment for this primary series",FR treated,,,,2019.0,A,10.1177/1558925019870301||PET-1||N2||10.0
,10.1177/1558925019870301,,,,24.0,as prepared,0.13,,,,,,7.1,,,,,398.0,,,,,,438.0,,,,,1.17,,automotive interior / decorative textile,110.0,N2,B20260921-171,5.0,,,100% PET,,,TG+LOI,Open-access full article. Table 1 gives add-on and LOI for the primary PET/PET-1/PET-5/PET-10/PET-20 LBL series; Tables 3–4 give TGA for the same named untreated/LBL-treated series in N2 and air. TGA: room temperature to 650 °C at 10 °C/min.,,,10.0,Journal of Engineered Fibers and Fabrics,The paper separately studies an alkali-pretreated LBL series in Table 2 using the same PET-1/PET-5/... labels. The TGA section refers to the primary untreated/LBL-assembled series and does not report a separate alkali-pretreated TGA dataset; rows here are therefore mapped to the non-alkali primary series and retain its Table 1 add-ons.,,polyester,knitted fabric,,,,1.96,,,,,,,PET-5,data/incoming/verified_web_batch_20260921_b15_pet_lbl_automotive.csv,"Experimental §§ Materials/LBL/Characterization; Tables 1, 3, 4",Layer-by-layer assembly flame-retardant and anti-dripping treatment of polyethylene terephthalate fabrics,,https://journals.sagepub.com/doi/full/10.1177/1558925019870301,,,,,,,,,branched polyethylenimine (BPEI) / ammonium polyphosphate (APP) layer-by-layer coating,"alternating BPEI (0.5 wt%, pH 10) and APP (0.5 wt%, pH 4) dip/rinse/dry cycles; no alkali pretreatment for this primary series",FR treated,,,,2019.0,A,10.1177/1558925019870301||PET-5||N2||10.0
,10.1177/1558925019870301,,,,25.2,as prepared,0.08,,,,,,7.56,,,,,397.0,,,,,,443.0,,,,,2.89,,automotive interior / decorative textile,110.0,N2,B20260921-172,10.0,,,100% PET,,,TG+LOI,Open-access full article. Table 1 gives add-on and LOI for the primary PET/PET-1/PET-5/PET-10/PET-20 LBL series; Tables 3–4 give TGA for the same named untreated/LBL-treated series in N2 and air. TGA: room temperature to 650 °C at 10 °C/min.,,,10.0,Journal of Engineered Fibers and Fabrics,The paper separately studies an alkali-pretreated LBL series in Table 2 using the same PET-1/PET-5/... labels. The TGA section refers to the primary untreated/LBL-assembled series and does not report a separate alkali-pretreated TGA dataset; rows here are therefore mapped to the non-alkali primary series and retain its Table 1 add-ons.,,polyester,knitted fabric,,,,1.92,,,,,,,PET-10,data/incoming/verified_web_batch_20260921_b15_pet_lbl_automotive.csv,"Experimental §§ Materials/LBL/Characterization; Tables 1, 3, 4",Layer-by-layer assembly flame-retardant and anti-dripping treatment of polyethylene terephthalate fabrics,,https://journals.sagepub.com/doi/full/10.1177/1558925019870301,,,,,,,,,branched polyethylenimine (BPEI) / ammonium polyphosphate (APP) layer-by-layer coating,"alternating BPEI (0.5 wt%, pH 10) and APP (0.5 wt%, pH 4) dip/rinse/dry cycles; no alkali pretreatment for this primary series",FR treated,,,,2019.0,A,10.1177/1558925019870301||PET-10||N2||10.0
,10.1177/1558925019870301,,,,26.0,as prepared,0.17,,,,,,9.35,,,,,393.0,,,,,,445.0,,,,,5.53,,automotive interior / decorative textile,110.0,N2,B20260921-173,20.0,,,100% PET,,,TG+LOI,Open-access full article. Table 1 gives add-on and LOI for the primary PET/PET-1/PET-5/PET-10/PET-20 LBL series; Tables 3–4 give TGA for the same named untreated/LBL-treated series in N2 and air. TGA: room temperature to 650 °C at 10 °C/min.,,,10.0,Journal of Engineered Fibers and Fabrics,The paper separately studies an alkali-pretreated LBL series in Table 2 using the same PET-1/PET-5/... labels. The TGA section refers to the primary untreated/LBL-assembled series and does not report a separate alkali-pretreated TGA dataset; rows here are therefore mapped to the non-alkali primary series and retain its Table 1 add-ons.,,polyester,knitted fabric,,,,1.88,,,,,,,PET-20,data/incoming/verified_web_batch_20260921_b15_pet_lbl_automotive.csv,"Experimental §§ Materials/LBL/Characterization; Tables 1, 3, 4",Layer-by-layer assembly flame-retardant and anti-dripping treatment of polyethylene terephthalate fabrics,,https://journals.sagepub.com/doi/full/10.1177/1558925019870301,,,,,,,,,branched polyethylenimine (BPEI) / ammonium polyphosphate (APP) layer-by-layer coating,"alternating BPEI (0.5 wt%, pH 10) and APP (0.5 wt%, pH 4) dip/rinse/dry cycles; no alkali pretreatment for this primary series",FR treated,,,,2019.0,A,10.1177/1558925019870301||PET-20||N2||10.0
,10.1177/1558925019870301,,,,21.1,as prepared,0.08,,,,,,0.42,,,,,401.0,,,,,,430.0,564.0,,,,,,automotive interior / decorative textile,110.0,air,B20260921-174,0.0,,,100% PET,,,TG+LOI,Open-access full article. Table 1 gives add-on and LOI for the primary PET/PET-1/PET-5/PET-10/PET-20 LBL series; Tables 3–4 give TGA for the same named untreated/LBL-treated series in N2 and air. TGA: room temperature to 650 °C at 10 °C/min.,,,10.0,Journal of Engineered Fibers and Fabrics,The paper separately studies an alkali-pretreated LBL series in Table 2 using the same PET-1/PET-5/... labels. The TGA section refers to the primary untreated/LBL-assembled series and does not report a separate alkali-pretreated TGA dataset; rows here are therefore mapped to the non-alkali primary series and retain its Table 1 add-ons.,,polyester,knitted fabric,,,,1.92,0.16,,,,,,PET,data/incoming/verified_web_batch_20260921_b15_pet_lbl_automotive.csv,"Experimental §§ Materials/LBL/Characterization; Tables 1, 3, 4",Layer-by-layer assembly flame-retardant and anti-dripping treatment of polyethylene terephthalate fabrics,,https://journals.sagepub.com/doi/full/10.1177/1558925019870301,,,,,,,,,branched polyethylenimine (BPEI) / ammonium polyphosphate (APP) layer-by-layer coating,"alternating BPEI (0.5 wt%, pH 10) and APP (0.5 wt%, pH 4) dip/rinse/dry cycles; no alkali pretreatment for this primary series",untreated,,,,2019.0,A,10.1177/1558925019870301||PET||air||10.0
,10.1177/1558925019870301,,,,22.2,as prepared,0.11,,,,,,0.56,,,,,401.0,,,,,,431.0,566.0,,,,0.34,,automotive interior / decorative textile,110.0,air,B20260921-175,1.0,,,100% PET,,,TG+LOI,Open-access full article. Table 1 gives add-on and LOI for the primary PET/PET-1/PET-5/PET-10/PET-20 LBL series; Tables 3–4 give TGA for the same named untreated/LBL-treated series in N2 and air. TGA: room temperature to 650 °C at 10 °C/min.,,,10.0,Journal of Engineered Fibers and Fabrics,The paper separately studies an alkali-pretreated LBL series in Table 2 using the same PET-1/PET-5/... labels. The TGA section refers to the primary untreated/LBL-assembled series and does not report a separate alkali-pretreated TGA dataset; rows here are therefore mapped to the non-alkali primary series and retain its Table 1 add-ons.,,polyester,knitted fabric,,,,1.86,0.16,,,,,,PET-1,data/incoming/verified_web_batch_20260921_b15_pet_lbl_automotive.csv,"Experimental §§ Materials/LBL/Characterization; Tables 1, 3, 4",Layer-by-layer assembly flame-retardant and anti-dripping treatment of polyethylene terephthalate fabrics,,https://journals.sagepub.com/doi/full/10.1177/1558925019870301,,,,,,,,,branched polyethylenimine (BPEI) / ammonium polyphosphate (APP) layer-by-layer coating,"alternating BPEI (0.5 wt%, pH 10) and APP (0.5 wt%, pH 4) dip/rinse/dry cycles; no alkali pretreatment for this primary series",FR treated,,,,2019.0,A,10.1177/1558925019870301||PET-1||air||10.0
,10.1177/1558925019870301,,,,24.0,as prepared,0.13,,,,,,2.2,,,,,400.0,,,,,,432.0,568.0,,,,1.17,,automotive interior / decorative textile,110.0,air,B20260921-176,5.0,,,100% PET,,,TG+LOI,Open-access full article. Table 1 gives add-on and LOI for the primary PET/PET-1/PET-5/PET-10/PET-20 LBL series; Tables 3–4 give TGA for the same named untreated/LBL-treated series in N2 and air. TGA: room temperature to 650 °C at 10 °C/min.,,,10.0,Journal of Engineered Fibers and Fabrics,The paper separately studies an alkali-pretreated LBL series in Table 2 using the same PET-1/PET-5/... labels. The TGA section refers to the primary untreated/LBL-assembled series and does not report a separate alkali-pretreated TGA dataset; rows here are therefore mapped to the non-alkali primary series and retain its Table 1 add-ons.,,polyester,knitted fabric,,,,1.84,0.15,,,,,,PET-5,data/incoming/verified_web_batch_20260921_b15_pet_lbl_automotive.csv,"Experimental §§ Materials/LBL/Characterization; Tables 1, 3, 4",Layer-by-layer assembly flame-retardant and anti-dripping treatment of polyethylene terephthalate fabrics,,https://journals.sagepub.com/doi/full/10.1177/1558925019870301,,,,,,,,,branched polyethylenimine (BPEI) / ammonium polyphosphate (APP) layer-by-layer coating,"alternating BPEI (0.5 wt%, pH 10) and APP (0.5 wt%, pH 4) dip/rinse/dry cycles; no alkali pretreatment for this primary series",FR treated,,,,2019.0,A,10.1177/1558925019870301||PET-5||air||10.0
,10.1177/1558925019870301,,,,25.2,as prepared,0.08,,,,,,3.75,,,,,399.0,,,,,,432.0,571.0,,,,2.89,,automotive interior / decorative textile,110.0,air,B20260921-177,10.0,,,100% PET,,,TG+LOI,Open-access full article. Table 1 gives add-on and LOI for the primary PET/PET-1/PET-5/PET-10/PET-20 LBL series; Tables 3–4 give TGA for the same named untreated/LBL-treated series in N2 and air. TGA: room temperature to 650 °C at 10 °C/min.,,,10.0,Journal of Engineered Fibers and Fabrics,The paper separately studies an alkali-pretreated LBL series in Table 2 using the same PET-1/PET-5/... labels. The TGA section refers to the primary untreated/LBL-assembled series and does not report a separate alkali-pretreated TGA dataset; rows here are therefore mapped to the non-alkali primary series and retain its Table 1 add-ons.,,polyester,knitted fabric,,,,1.77,0.14,,,,,,PET-10,data/incoming/verified_web_batch_20260921_b15_pet_lbl_automotive.csv,"Experimental §§ Materials/LBL/Characterization; Tables 1, 3, 4",Layer-by-layer assembly flame-retardant and anti-dripping treatment of polyethylene terephthalate fabrics,,https://journals.sagepub.com/doi/full/10.1177/1558925019870301,,,,,,,,,branched polyethylenimine (BPEI) / ammonium polyphosphate (APP) layer-by-layer coating,"alternating BPEI (0.5 wt%, pH 10) and APP (0.5 wt%, pH 4) dip/rinse/dry cycles; no alkali pretreatment for this primary series",FR treated,,,,2019.0,A,10.1177/1558925019870301||PET-10||air||10.0
,10.1177/1558925019870301,,,,26.0,as prepared,0.17,,,,,,4.46,,,,,396.0,,,,,,432.0,571.0,,,,5.53,,automotive interior / decorative textile,110.0,air,B20260921-178,20.0,,,100% PET,,,TG+LOI,Open-access full article. Table 1 gives add-on and LOI for the primary PET/PET-1/PET-5/PET-10/PET-20 LBL series; Tables 3–4 give TGA for the same named untreated/LBL-treated series in N2 and air. TGA: room temperature to 650 °C at 10 °C/min.,,,10.0,Journal of Engineered Fibers and Fabrics,The paper separately studies an alkali-pretreated LBL series in Table 2 using the same PET-1/PET-5/... labels. The TGA section refers to the primary untreated/LBL-assembled series and does not report a separate alkali-pretreated TGA dataset; rows here are therefore mapped to the non-alkali primary series and retain its Table 1 add-ons.,,polyester,knitted fabric,,,,1.73,0.13,,,,,,PET-20,data/incoming/verified_web_batch_20260921_b15_pet_lbl_automotive.csv,"Experimental §§ Materials/LBL/Characterization; Tables 1, 3, 4",Layer-by-layer assembly flame-retardant and anti-dripping treatment of polyethylene terephthalate fabrics,,https://journals.sagepub.com/doi/full/10.1177/1558925019870301,,,,,,,,,branched polyethylenimine (BPEI) / ammonium polyphosphate (APP) layer-by-layer coating,"alternating BPEI (0.5 wt%, pH 10) and APP (0.5 wt%, pH 4) dip/rinse/dry cycles; no alkali pretreatment for this primary series",FR treated,,,,2019.0,A,10.1177/1558925019870301||PET-20||air||10.0
,10.3390/ma11040483,,,,17.0,as prepared,,,,,,,,,,,0.0,,,,,,297.0,308.0,381.0,664.0,,,,,,,air,B20260921-179,0.0,,,PAN fabric,,,TG+LOI,"Open full text. Table 2 provides TG/DTG parameters in air and N2; text reports LOI 17.0 vol% for PAN and 33.2 vol% for FR-PAN. TGA method explicitly states 20–800 °C, 10 °C/min, air flux 50 mL/min; nitrogen dataset is reported in Figure 6/Table 2 but N2 flow is not specified.",50.0,,10.0,Materials,Air TGA gas flow is explicitly 50 mL/min. Nitrogen flow is not stated and is left blank.,,polyacrylonitrile,fabric,,,,,,,,,,,PAN,data/incoming/verified_web_batch_20260921_b16_pan_solgel_lbl.csv,Methods §2.5; Table 2; flame-retardancy discussion,Preparation of Flame Retardant Polyacrylonitrile Fabric Based on Sol-Gel and Layer-by-Layer Assembly,,https://pmc.ncbi.nlm.nih.gov/articles/PMC5951329/,,,,,,,,,,,untreated,,,,2018.0,A,10.3390/ma11040483||PAN||air||10.0
,10.3390/ma11040483,,,,33.2,as prepared,,,,,,,,,,,57.0,,,,,,281.0,324.0,392.0,,,,,,,,air,B20260921-180,10.0,,,PAN fabric,,,TG+LOI,"Open full text. Table 2 provides TG/DTG parameters in air and N2; text reports LOI 17.0 vol% for PAN and 33.2 vol% for FR-PAN. TGA method explicitly states 20–800 °C, 10 °C/min, air flux 50 mL/min; nitrogen dataset is reported in Figure 6/Table 2 but N2 flow is not specified.",50.0,,10.0,Materials,Air TGA gas flow is explicitly 50 mL/min. Nitrogen flow is not stated and is left blank.,,polyacrylonitrile,fabric,,,,,,,,,,,FR-PAN,data/incoming/verified_web_batch_20260921_b16_pan_solgel_lbl.csv,Methods §2.5; Table 2; flame-retardancy discussion,Preparation of Flame Retardant Polyacrylonitrile Fabric Based on Sol-Gel and Layer-by-Layer Assembly,,https://pmc.ncbi.nlm.nih.gov/articles/PMC5951329/,,,,,,,,,silica-sol / phytic acid multilayer coating,10 bilayers by sol-gel + layer-by-layer assembly; vacuum dry 60 °C 30 min; cure 160 °C 5 min,FR treated,,,,2018.0,A,10.3390/ma11040483||FR-PAN||air||10.0
,10.3390/ma11040483,,,,17.0,as prepared,,,,,,,,,,,44.0,,,,,,310.0,320.0,420.0,,,,,,,,N2,B20260921-181,0.0,,,PAN fabric,,,TG+LOI,"Open full text. Table 2 provides TG/DTG parameters in air and N2; text reports LOI 17.0 vol% for PAN and 33.2 vol% for FR-PAN. TGA method explicitly states 20–800 °C, 10 °C/min, air flux 50 mL/min; nitrogen dataset is reported in Figure 6/Table 2 but N2 flow is not specified.",,,10.0,Materials,Air TGA gas flow is explicitly 50 mL/min. Nitrogen flow is not stated and is left blank.,,polyacrylonitrile,fabric,,,,,,,,,,,PAN,data/incoming/verified_web_batch_20260921_b16_pan_solgel_lbl.csv,Methods §2.5; Table 2; flame-retardancy discussion,Preparation of Flame Retardant Polyacrylonitrile Fabric Based on Sol-Gel and Layer-by-Layer Assembly,,https://pmc.ncbi.nlm.nih.gov/articles/PMC5951329/,,,,,,,,,,,untreated,,,,2018.0,A,10.3390/ma11040483||PAN||N2||10.0
,10.3390/ma11040483,,,,33.2,as prepared,,,,,,,,,,,68.0,,,,,,201.0,330.0,405.0,,,,,,,,N2,B20260921-182,10.0,,,PAN fabric,,,TG+LOI,"Open full text. Table 2 provides TG/DTG parameters in air and N2; text reports LOI 17.0 vol% for PAN and 33.2 vol% for FR-PAN. TGA method explicitly states 20–800 °C, 10 °C/min, air flux 50 mL/min; nitrogen dataset is reported in Figure 6/Table 2 but N2 flow is not specified.",,,10.0,Materials,Air TGA gas flow is explicitly 50 mL/min. Nitrogen flow is not stated and is left blank.,,polyacrylonitrile,fabric,,,,,,,,,,,FR-PAN,data/incoming/verified_web_batch_20260921_b16_pan_solgel_lbl.csv,Methods §2.5; Table 2; flame-retardancy discussion,Preparation of Flame Retardant Polyacrylonitrile Fabric Based on Sol-Gel and Layer-by-Layer Assembly,,https://pmc.ncbi.nlm.nih.gov/articles/PMC5951329/,,,,,,,,,silica-sol / phytic acid multilayer coating,10 bilayers by sol-gel + layer-by-layer assembly; vacuum dry 60 °C 30 min; cure 160 °C 5 min,FR treated,,,,2018.0,A,10.3390/ma11040483||FR-PAN||N2||10.0
,10.3390/ma13235492,,,,18.0,as prepared,,,,,,,,1.17,,,,,,,,,,389.0,585.0,,,,,,,,air,B20260921-183,0.0,,,chemically bleached cotton,,,TG+LOI,"Open full text Tables 1 and 4. TGA: PerkinElmer Pyris 1, 50–850 °C, 30 °C/min in air at 30 mL/min. Table 1 gives LOI and weight gain for the same control/8/10/12/15 BL states; Table 4 gives Tmax and char yields.",30.0,,30.0,Materials,TGA residue at 650 °C is stored exactly as reported; no temperature-bin substitution.,,cotton,fabric,,,,,,,46.28,5.2,,,Control,data/incoming/verified_web_batch_20260921_b17_cotton_pa_ch_urea.csv,Methods; Tables 1 and 4,Environmentally-Benign Phytic Acid-Based Multilayer Coating for Flame Retardant Cotton,,https://pmc.ncbi.nlm.nih.gov/articles/PMC7730485/,,,,,,,,,chitosan-urea/phytic acid (CH-urea/PA) layer-by-layer coating,"alternate PA and CH-urea immersion; 5 min first layer, 1 min subsequent layers; rinse after each immersion; dry 80 °C for 24 h after LbL treatment",untreated,,,,2020.0,A,10.3390/ma13235492||Control||air||30.0
,10.3390/ma13235492,,,,26.0,as prepared,,,,,,,,6.96,,,,,,,,,,323.0,552.0,,,,,,,,air,B20260921-184,8.0,,,chemically bleached cotton,,,TG+LOI,"Open full text Tables 1 and 4. TGA: PerkinElmer Pyris 1, 50–850 °C, 30 °C/min in air at 30 mL/min. Table 1 gives LOI and weight gain for the same control/8/10/12/15 BL states; Table 4 gives Tmax and char yields.",30.0,,30.0,Materials,TGA residue at 650 °C is stored exactly as reported; no temperature-bin substitution.,,cotton,fabric,,,,,,,63.53,19.1,,,8 BL,data/incoming/verified_web_batch_20260921_b17_cotton_pa_ch_urea.csv,Methods; Tables 1 and 4,Environmentally-Benign Phytic Acid-Based Multilayer Coating for Flame Retardant Cotton,,https://pmc.ncbi.nlm.nih.gov/articles/PMC7730485/,,,,,,,,,chitosan-urea/phytic acid (CH-urea/PA) layer-by-layer coating,"alternate PA and CH-urea immersion; 5 min first layer, 1 min subsequent layers; rinse after each immersion; dry 80 °C for 24 h after LbL treatment",FR treated,,,12.36,2020.0,A,10.3390/ma13235492||8 BL||air||30.0
,10.3390/ma13235492,,,,28.0,as prepared,,,,,,,,14.63,,,,,,,,,,334.0,604.0,,,,,,,,air,B20260921-185,10.0,,,chemically bleached cotton,,,TG+LOI,"Open full text Tables 1 and 4. TGA: PerkinElmer Pyris 1, 50–850 °C, 30 °C/min in air at 30 mL/min. Table 1 gives LOI and weight gain for the same control/8/10/12/15 BL states; Table 4 gives Tmax and char yields.",30.0,,30.0,Materials,TGA residue at 650 °C is stored exactly as reported; no temperature-bin substitution.,,cotton,fabric,,,,,,,62.5,21.13,,,10 BL,data/incoming/verified_web_batch_20260921_b17_cotton_pa_ch_urea.csv,Methods; Tables 1 and 4,Environmentally-Benign Phytic Acid-Based Multilayer Coating for Flame Retardant Cotton,,https://pmc.ncbi.nlm.nih.gov/articles/PMC7730485/,,,,,,,,,chitosan-urea/phytic acid (CH-urea/PA) layer-by-layer coating,"alternate PA and CH-urea immersion; 5 min first layer, 1 min subsequent layers; rinse after each immersion; dry 80 °C for 24 h after LbL treatment",FR treated,,,17.29,2020.0,A,10.3390/ma13235492||10 BL||air||30.0
,10.3390/ma13235492,,,,29.0,as prepared,,,,,,,,13.82,,,,,,,,,,326.0,592.0,,,,,,,,air,B20260921-186,12.0,,,chemically bleached cotton,,,TG+LOI,"Open full text Tables 1 and 4. TGA: PerkinElmer Pyris 1, 50–850 °C, 30 °C/min in air at 30 mL/min. Table 1 gives LOI and weight gain for the same control/8/10/12/15 BL states; Table 4 gives Tmax and char yields.",30.0,,30.0,Materials,TGA residue at 650 °C is stored exactly as reported; no temperature-bin substitution.,,cotton,fabric,,,,,,,62.63,21.93,,,12 BL,data/incoming/verified_web_batch_20260921_b17_cotton_pa_ch_urea.csv,Methods; Tables 1 and 4,Environmentally-Benign Phytic Acid-Based Multilayer Coating for Flame Retardant Cotton,,https://pmc.ncbi.nlm.nih.gov/articles/PMC7730485/,,,,,,,,,chitosan-urea/phytic acid (CH-urea/PA) layer-by-layer coating,"alternate PA and CH-urea immersion; 5 min first layer, 1 min subsequent layers; rinse after each immersion; dry 80 °C for 24 h after LbL treatment",FR treated,,,18.19,2020.0,A,10.3390/ma13235492||12 BL||air||30.0
,10.3390/ma13235492,,,,31.0,as prepared,,,,,,,,13.8,,,,,,,,,,327.0,607.0,,,,,,,,air,B20260921-187,15.0,,,chemically bleached cotton,,,TG+LOI,"Open full text Tables 1 and 4. TGA: PerkinElmer Pyris 1, 50–850 °C, 30 °C/min in air at 30 mL/min. Table 1 gives LOI and weight gain for the same control/8/10/12/15 BL states; Table 4 gives Tmax and char yields.",30.0,,30.0,Materials,TGA residue at 650 °C is stored exactly as reported; no temperature-bin substitution.,,cotton,fabric,,,,,,,63.0,19.76,,,15 BL,data/incoming/verified_web_batch_20260921_b17_cotton_pa_ch_urea.csv,Methods; Tables 1 and 4,Environmentally-Benign Phytic Acid-Based Multilayer Coating for Flame Retardant Cotton,,https://pmc.ncbi.nlm.nih.gov/articles/PMC7730485/,,,,,,,,,chitosan-urea/phytic acid (CH-urea/PA) layer-by-layer coating,"alternate PA and CH-urea immersion; 5 min first layer, 1 min subsequent layers; rinse after each immersion; dry 80 °C for 24 h after LbL treatment",FR treated,,,20.12,2020.0,A,10.3390/ma13235492||15 BL||air||30.0
,10.3390/ma11122391,,,,17.0,0 washing cycles,,,,,,,,,,,0.0,,,,,,,290.0,370.0,672.0,,,,,,,air,B20260921-183,,,,PAN,,,TG+LOI_with_form_caveat,"Open full text. TGA: room temperature to 800 °C in air, 30 mL/min, 10 °C/min. LOI Table 4 is measured on fabrics woven from the corresponding fibers. R800 values are stated in the TGA discussion; C-PVA/PAN 5.1% is inferred from the obvious repeated-label typo in the sentence sequence and is flagged.",30.0,,10.0,Materials,"TGA specimen is fiber, whereas LOI specimen is woven fabric made from the same fiber formulation; chemistry is matched but physical form is not identical. The source text at R800 repeats 'FR-PVA/PAN' for the 5.1% residue; contextual ordering indicates C-PVA/PAN, so that value is retained with this explicit caveat.",,polyacrylonitrile composite,,woven fabric (165 ± 5 g/m²),fiber,,,,,,,,,PAN,data/incoming/verified_web_batch_20260921_b17_pan_pva_composite.csv,Methods §2.4; Thermal Stability §3.4; LOI Table 4,Polyvinyl Alcohol Reinforced Flame-Retardant Polyacrylonitrile Composite Fiber Prepared by Boric Acid Cross-Linking and Phosphorylation,,https://pmc.ncbi.nlm.nih.gov/articles/PMC6316903/,,,,,,,,,,,untreated,,,,2018.0,A,10.3390/ma11122391||PAN||air||10.0
,10.3390/ma11122391,,,,16.2,0 washing cycles,,,,,,,,,,,3.1,,,,,,,152.0,239.0,302.0,423.0,,,,,,air,B20260921-184,,,,PVA/PAN,,,TG+LOI_with_form_caveat,"Open full text. TGA: room temperature to 800 °C in air, 30 mL/min, 10 °C/min. LOI Table 4 is measured on fabrics woven from the corresponding fibers. R800 values are stated in the TGA discussion; C-PVA/PAN 5.1% is inferred from the obvious repeated-label typo in the sentence sequence and is flagged.",30.0,,10.0,Materials,"TGA specimen is fiber, whereas LOI specimen is woven fabric made from the same fiber formulation; chemistry is matched but physical form is not identical. The source text at R800 repeats 'FR-PVA/PAN' for the 5.1% residue; contextual ordering indicates C-PVA/PAN, so that value is retained with this explicit caveat.",,polyacrylonitrile composite,,woven fabric (165 ± 5 g/m²),fiber,,,,,,,,,PVA/PAN,data/incoming/verified_web_batch_20260921_b17_pan_pva_composite.csv,Methods §2.4; Thermal Stability §3.4; LOI Table 4,Polyvinyl Alcohol Reinforced Flame-Retardant Polyacrylonitrile Composite Fiber Prepared by Boric Acid Cross-Linking and Phosphorylation,,https://pmc.ncbi.nlm.nih.gov/articles/PMC6316903/,,,,,,,,,PVA blended into PAN spinning dope,wet-spun PVA/PAN composite fiber,composite fiber,,,,2018.0,A,10.3390/ma11122391||PVA/PAN||air||10.0
,10.3390/ma11122391,,,,25.6,0 washing cycles,,,,,,,,,,,5.1,,,,,,,307.0,427.0,,,,,,,,air,B20260921-185,,,,C-PVA/PAN,,,TG+LOI_with_form_caveat,"Open full text. TGA: room temperature to 800 °C in air, 30 mL/min, 10 °C/min. LOI Table 4 is measured on fabrics woven from the corresponding fibers. R800 values are stated in the TGA discussion; C-PVA/PAN 5.1% is inferred from the obvious repeated-label typo in the sentence sequence and is flagged.",30.0,,10.0,Materials,"TGA specimen is fiber, whereas LOI specimen is woven fabric made from the same fiber formulation; chemistry is matched but physical form is not identical. The source text at R800 repeats 'FR-PVA/PAN' for the 5.1% residue; contextual ordering indicates C-PVA/PAN, so that value is retained with this explicit caveat.",,polyacrylonitrile composite,,woven fabric (165 ± 5 g/m²),fiber,,,,,,,,,C-PVA/PAN,data/incoming/verified_web_batch_20260921_b17_pan_pva_composite.csv,Methods §2.4; Thermal Stability §3.4; LOI Table 4,Polyvinyl Alcohol Reinforced Flame-Retardant Polyacrylonitrile Composite Fiber Prepared by Boric Acid Cross-Linking and Phosphorylation,,https://pmc.ncbi.nlm.nih.gov/articles/PMC6316903/,,,,,,,,,PVA/PAN cross-linked with boric acid,boric-acid cross-linking of PVA/PAN,cross-linked composite fiber,,,,2018.0,A,10.3390/ma11122391||C-PVA/PAN||air||10.0
,10.3390/ma11122391,,,,34.3,0 washing cycles,,,,,,,,,,,62.5,,,,,,,,,,,,,,,,air,B20260921-186,,,,FR-PVA/PAN,,,TG+LOI_with_form_caveat,"Open full text. TGA: room temperature to 800 °C in air, 30 mL/min, 10 °C/min. LOI Table 4 is measured on fabrics woven from the corresponding fibers. R800 values are stated in the TGA discussion; C-PVA/PAN 5.1% is inferred from the obvious repeated-label typo in the sentence sequence and is flagged.",30.0,,10.0,Materials,"TGA specimen is fiber, whereas LOI specimen is woven fabric made from the same fiber formulation; chemistry is matched but physical form is not identical. The source text at R800 repeats 'FR-PVA/PAN' for the 5.1% residue; contextual ordering indicates C-PVA/PAN, so that value is retained with this explicit caveat.",,polyacrylonitrile composite,,woven fabric (165 ± 5 g/m²),fiber,,,,,,,,,FR-PVA/PAN,data/incoming/verified_web_batch_20260921_b17_pan_pva_composite.csv,Methods §2.4; Thermal Stability §3.4; LOI Table 4,Polyvinyl Alcohol Reinforced Flame-Retardant Polyacrylonitrile Composite Fiber Prepared by Boric Acid Cross-Linking and Phosphorylation,,https://pmc.ncbi.nlm.nih.gov/articles/PMC6316903/,,,,,,,,,boric-acid-cross-linked PVA/PAN followed by phosphoric-acid phosphorylation,phosphorylation of C-PVA/PAN,FR phosphorylated composite fiber,,,,2018.0,A,10.3390/ma11122391||FR-PVA/PAN||air||10.0
,10.3390/ma15072537,,,,18.0,untreated,,,,,,,,,2.19,,,,,,,,,320.0,,,,234.0,,,,,air,B20260921-188,,,,cotton textile,,,TG+LOI,"Open full text Table 3 and Methods. TG measured from 20 to 700 °C in air at 5, 10, 15 and 20 °C/min. Table 1 plus text gives untreated O-C LOI 18 and explicitly states as-prepared Ag-NP-loaded PPA-C LOI 27. PP-C LOI values are reported by washing cycle and are not paired to the unwashed TGA state.",,,5.0,Materials,Table 3 labels Ti as initial decomposition temperature and CR as final carbon residue for the 20–700 °C run. PP-C TGA rows are retained as TG-only because its numeric LOI values are tied to washing-cycle states rather than the analyzed TGA state.,,cotton,fabric,,,,,,,,,,,O-C,data/incoming/verified_web_batch_20260921_b18_cotton_pa_ag_heating_rate.csv,Methods §2.4; Table 1; Figure 7; Table 3,In Situ Synthesis of Silver Nanoparticles on Flame-Retardant Cotton Textiles Treated with Biological Phytic Acid and Antibacterial Activity,,https://pmc.ncbi.nlm.nih.gov/articles/PMC9000066/,,,,,,340.0,,,,,untreated,,untreated,,2022.0,A,10.3390/ma15072537||O-C||air||5.0
,10.3390/ma15072537,,,,18.0,untreated,,,,,,,,,4.26,,,,,,,,,329.0,,,,258.0,,,,,air,B20260921-189,,,,cotton textile,,,TG+LOI,"Open full text Table 3 and Methods. TG measured from 20 to 700 °C in air at 5, 10, 15 and 20 °C/min. Table 1 plus text gives untreated O-C LOI 18 and explicitly states as-prepared Ag-NP-loaded PPA-C LOI 27. PP-C LOI values are reported by washing cycle and are not paired to the unwashed TGA state.",,,10.0,Materials,Table 3 labels Ti as initial decomposition temperature and CR as final carbon residue for the 20–700 °C run. PP-C TGA rows are retained as TG-only because its numeric LOI values are tied to washing-cycle states rather than the analyzed TGA state.,,cotton,fabric,,,,,,,,,,,O-C,data/incoming/verified_web_batch_20260921_b18_cotton_pa_ag_heating_rate.csv,Methods §2.4; Table 1; Figure 7; Table 3,In Situ Synthesis of Silver Nanoparticles on Flame-Retardant Cotton Textiles Treated with Biological Phytic Acid and Antibacterial Activity,,https://pmc.ncbi.nlm.nih.gov/articles/PMC9000066/,,,,,,350.0,,,,,untreated,,untreated,,2022.0,A,10.3390/ma15072537||O-C||air||10.0
,10.3390/ma15072537,,,,18.0,untreated,,,,,,,,,3.37,,,,,,,,,334.0,,,,258.0,,,,,air,B20260921-190,,,,cotton textile,,,TG+LOI,"Open full text Table 3 and Methods. TG measured from 20 to 700 °C in air at 5, 10, 15 and 20 °C/min. Table 1 plus text gives untreated O-C LOI 18 and explicitly states as-prepared Ag-NP-loaded PPA-C LOI 27. PP-C LOI values are reported by washing cycle and are not paired to the unwashed TGA state.",,,15.0,Materials,Table 3 labels Ti as initial decomposition temperature and CR as final carbon residue for the 20–700 °C run. PP-C TGA rows are retained as TG-only because its numeric LOI values are tied to washing-cycle states rather than the analyzed TGA state.,,cotton,fabric,,,,,,,,,,,O-C,data/incoming/verified_web_batch_20260921_b18_cotton_pa_ag_heating_rate.csv,Methods §2.4; Table 1; Figure 7; Table 3,In Situ Synthesis of Silver Nanoparticles on Flame-Retardant Cotton Textiles Treated with Biological Phytic Acid and Antibacterial Activity,,https://pmc.ncbi.nlm.nih.gov/articles/PMC9000066/,,,,,,350.0,,,,,untreated,,untreated,,2022.0,A,10.3390/ma15072537||O-C||air||15.0
,10.3390/ma15072537,,,,18.0,untreated,,,,,,,,,3.01,,,,,,,,,340.0,,,,258.0,,,,,air,B20260921-191,,,,cotton textile,,,TG+LOI,"Open full text Table 3 and Methods. TG measured from 20 to 700 °C in air at 5, 10, 15 and 20 °C/min. Table 1 plus text gives untreated O-C LOI 18 and explicitly states as-prepared Ag-NP-loaded PPA-C LOI 27. PP-C LOI values are reported by washing cycle and are not paired to the unwashed TGA state.",,,20.0,Materials,Table 3 labels Ti as initial decomposition temperature and CR as final carbon residue for the 20–700 °C run. PP-C TGA rows are retained as TG-only because its numeric LOI values are tied to washing-cycle states rather than the analyzed TGA state.,,cotton,fabric,,,,,,,,,,,O-C,data/incoming/verified_web_batch_20260921_b18_cotton_pa_ag_heating_rate.csv,Methods §2.4; Table 1; Figure 7; Table 3,In Situ Synthesis of Silver Nanoparticles on Flame-Retardant Cotton Textiles Treated with Biological Phytic Acid and Antibacterial Activity,,https://pmc.ncbi.nlm.nih.gov/articles/PMC9000066/,,,,,,350.0,,,,,untreated,,untreated,,2022.0,A,10.3390/ma15072537||O-C||air||20.0
