Repository: PolyFT/textile-tga-database

# Textile TGA Database

Research database for textile thermal-response / thermogravimetric data, with LOI as a principal fire-performance label.

## Historical imported workbook snapshot (2026-09-21)

- Literature TG records: 209
- Commercial / branded / city-use textile TG records: 430
- Unified scatter-ready rows: 639
- Rows with LOI: 242
- Rows with both Tmax1 and LOI: 122
- Rows with both residue and LOI: 98

Snapshot source: `纺织品文献基准数据_持续扩展_430条TG_20260921.xlsx`.

## Data organization

`data/literature_tg.csv`  
Original literature TG record layer.

`data/commercial_tg.csv`  
Commercial/branded/city-use textile TG layer.

`data/scatter_ready.csv`  
Normalized analysis table for paper figures. Literature and commercial records are kept distinguishable by `dataset_type`.

`data/candidate_pool.csv` and `data/priority_download.csv`  
Discovery / extraction queue. These are not treated as confirmed numerical observations until verified.

Other CSVs preserve sample, source, product, LOI, procurement and source-index layers from the workbook.

## Figure policy

The paper-facing analysis should use scatter plots rather than treating every row as directly comparable. Always stratify or filter by:
- atmosphere,
- heating rate,
- material category / form,
- literature vs commercial source,
- evidence / numerical usability.

Recommended first analyses:
1. `Tmax1_C` vs `LOI_pct`
2. `residue_pct` vs `LOI_pct`, with residue temperature controlled
3. `Tonset_C` vs `LOI_pct`
4. Within-category / within-condition subsets rather than pooled correlations

Do not pool N2 and air measurements without explicit labeling or stratification.

## Update rule

CSV is the source of truth. Each new batch should:
1. add/verify sources,
2. append sample-state rows,
3. append TG/LOI observations,
4. run the evidence-gated rebuild for candidates, quarantine and strict master,
5. commit with a batch-specific message.

PDFs are not stored here unless redistribution is clearly permitted; use DOI/URL and source-location fields for provenance.

## Collection progress — 2026-09-21

Baseline normalized snapshot: 639 TG observations.

Incoming verified staging now extends through **B20260921-205**, for **205 additional observations**. These are a mixture of:
- exact TGA–LOI paired observations,
- TG-only observations retained when LOI is absent or not reliably measurable,
- condition-partial observations whose numerical TGA/LOI values are explicit but one TGA condition field is missing,
- commercial / application-relevant textile records kept distinct from laboratory-only systems.

Recent high-value additions include commercial furnishing fabrics, mattress ticking with commercial flame retardants, automotive-interior PET, PA6,6 technical textiles, wool, silk, lyocell, PAN, polypropylene nonwoven, and multiple PET/cotton blend constructions.

Paper-facing scatter plots should use only rows with exact sample-state matching between TGA and LOI, then stratify by atmosphere, heating rate, material class and evidence level. TG-only rows remain useful for the thermal-response landscape but are not used as TGA–LOI correlation points.

Additional candidate queues contain PA6/PA66/PET/viscose/lyocell/cuprammonium/Nylon56 sources that remain outside the main paired layer until TGA conditions and exact sample-state mapping are resolved.

## TG–LOI processing and evidence review

Discovery is configured hourly at minute 17 UTC and processing at `*/10` UTC.
GitHub scheduling can be delayed; configured cadence is not a throughput guarantee.

Data flow:

1. OpenAlex and open-source discovery write `data/automation/candidate_extractions.csv`
2. Extraction and the Grade-B condition pass retain numeric matches and source evidence in `data/automation/auto_extracted.csv`, `review_queue.csv`, and `b_review_resolved.csv`
3. Original `data/scatter_ready.csv` and `data/incoming/verified*.csv` remain source records. A `verified` filename is not itself scientific verification
4. Validation writes all numeric pairing candidates to `data/tg_loi_candidates.csv`; known form conflicts, unresolved aliases, and conflicting duplicate values also appear in `data/automation/pairing_quarantine.csv`
5. Only individually evidence-reviewed exact observations enter `data/tg_loi_master.csv` as Grade A

### Source import safeguards

The validator recognizes only the exact existing single-sheet export wrapper, validates the expected column schema, and records wrapper/alias recovery in the JSON report. The original source files are unchanged. Width-invalid records are retained verbatim in `data/automation/source_import_quarantine.csv` and excluded from numeric analysis; unknown wrappers and invalid schemas fail the rebuild. Recovered historical rows are not new literature discoveries and are not automatically Grade A.

File: data/commercial_tg.csv (part 1 of 5)
<PARSED TEXT FOR SHEET: 1 / 1 TABS
TAB NAME: commercial_tg.csv>index,市售TG编号,证据等级,品牌/商业体系,具体样品/状态,关联product_id,品牌/厂家,基材类别,材料形态,组成/产品描述,面密度(g/m²),状态/处理,典型城市用途,气氛,气体流量(mL/min),升温速率(°C/min),温度起点(°C),温度终点(°C),T5(°C),T10(°C),T50(°C),Tonset/起始分解(°C),Tmax1(°C),Tmax2(°C),最大失重速率,速率单位,残余温度(°C),残余质量(%),LOI(%),其他TG/DTG原文信息,数值来源,来源类型,来源题名,年份,DOI,来源URL,匹配范围,限制/冲突,可直接用于数值分析,检索日期
0,CTG0001,B-明确商业品牌材料,Proban®,UNW,,Proban® commercial FR fabric,棉,织物,FR functional cotton fabric specified as Proban®,347.0,未洗,消防/工业防护服/城市应急工装,air (reaction gas; N2 purge),,30,30.0,850.0,,,,321.1,,,,,,,32.0,动态分解从321.1°C开始、353.79°C结束；单阶段失重41.456%；dTG最大速率温度约340°C。,正文明确数值+原文TG/dTG曲线,原始论文开放全文,Impact of Washing Parameters on Thermal Characteristics and Appearance of Proban®—Flame Retardant Material,2022.0,10.3390/ma15155373,https://www.mdpi.com/1996-1944/15/15/5373,品牌级商业面料实测；无具体SKU编号,不是当前07_市售产品中的某个确定SKU；约340°C峰温为原文约数。,是,2026-09-06
1,CTG0002,B-明确商业品牌材料,Proban®,46_10x,,Proban® commercial FR fabric,棉,织物,FR functional cotton fabric specified as Proban®,347.0,10次洗涤，washing process 46,消防/工业防护服/城市应急工装,air (reaction gas; N2 purge),,30,30.0,850.0,,,,,,,,,,,32.0,单阶段动态分解；dTG最大速率温度约340°C；精确起止温度/残余量需进一步数字化。,正文约数+原文TG/dTG曲线,原始论文开放全文,Impact of Washing Parameters on Thermal Characteristics and Appearance of Proban®—Flame Retardant Material,2022.0,10.3390/ma15155373,https://www.mdpi.com/1996-1944/15/15/5373,品牌级商业面料实测；无具体SKU编号,不是当前07_市售产品中的某个确定SKU；约340°C峰温为原文约数。,否,2026-09-06
2,CTG0003,B-明确商业品牌材料,Proban®,47_10x,,Proban® commercial FR fabric,棉,织物,FR functional cotton fabric specified as Proban®,347.0,10次洗涤，washing process 47,消防/工业防护服/城市应急工装,air (reaction gas; N2 purge),,30,30.0,850.0,,,,,,,,,,,32.0,单阶段动态分解；dTG最大速率温度约340°C；精确起止温度/残余量需进一步数字化。,正文约数+原文TG/dTG曲线,原始论文开放全文,Impact of Washing Parameters on Thermal Characteristics and Appearance of Proban®—Flame Retardant Material,2022.0,10.3390/ma15155373,https://www.mdpi.com/1996-1944/15/15/5373,品牌级商业面料实测；无具体SKU编号,不是当前07_市售产品中的某个确定SKU；约340°C峰温为原文约数。,否,2026-09-06
3,CTG0004,B-明确商业品牌材料,Proban®,48_10x,,Proban® commercial FR fabric,棉,织物,FR functional cotton fabric specified as Proban®,347.0,10次洗涤，water,消防/工业防护服/城市应急工装,air (reaction gas; N2 purge),,30,30.0,850.0,,,,,,,,,,,32.0,单阶段动态分解；dTG最大速率温度约340°C；精确起止温度/残余量需进一步数字化。,正文约数+原文TG/dTG曲线,原始论文开放全文,Impact of Washing Parameters on Thermal Characteristics and Appearance of Proban®—Flame Retardant Material,2022.0,10.3390/ma15155373,https://www.mdpi.com/1996-1944/15/15/5373,品牌级商业面料实测；无具体SKU编号,不是当前07_市售产品中的某个确定SKU；约340°C峰温为原文约数。,否,2026-09-06
4,CTG0005,B-明确商业品牌材料,Proban®,49_10x,,Proban® commercial FR fabric,棉,织物,FR functional cotton fabric specified as Proban®,347.0,10次洗涤，ECE-1 detergent,消防/工业防护服/城市应急工装,air (reaction gas; N2 purge),,30,30.0,850.0,,,,,,,,,850.0,14.932,32.0,单阶段动态分解；dTG最大速率温度约340°C；850°C残余质量14.932%。,正文明确数值+原文TG/dTG曲线,原始论文开放全文,Impact of Washing Parameters on Thermal Characteristics and Appearance of Proban®—Flame Retardant Material,2022.0,10.3390/ma15155373,https://www.mdpi.com/1996-1944/15/15/5373,品牌级商业面料实测；无具体SKU编号,不是当前07_市售产品中的某个确定SKU；约340°C峰温为原文约数。,是,2026-09-06
5,CTG0006,B-明确商业品牌材料,Trevira CS®,virgin PESFR/cotton fabric,,Trevira CS®,棉/聚酯,织物,warp=Trevira CS®; weft=30% Trevira CS® / 70% cotton,,未背涂基布,公共建筑窗帘/软包/交通内装参照,,,,,,,355.0,,,425.0,,,,,4.0,,三阶段降解；10%失重在355°C；主阶段最大速率425°C；470°C时该阶段失重72%；570°C附近最后阶段失重14%；最终残余4%。,ScienceDirect正文页面直接给出数值,原始论文/出版社正文页,Thermal and fire behaviour of ammonium polyphosphate/acrylic coated cotton/PESFR fabric,2005.0,10.1016/j.polymdegradstab.2004.02.022,https://www.sciencedirect.com/science/article/pii/S0141391004003301,Trevira CS品牌族实测；可给07表Trevira CS产品作品牌级辅助参照,测试的是Trevira CS/棉混纺，不可直接当作100% Trevira CS具体SKU的TG；最终残余未明确对应终温。,是,2026-09-06
6,CTG0007,B-明确商业品牌材料,NOMEX® IIIA,NOMEX IIIA fabric,C0082–C0086（仅品牌族辅助）,DuPont™ Nomex®,芳纶,织物,NOMEX/Kevlar/P-140 blend（当前摘要未列比例）,,原始商业品牌织物,消防服/应急服/工业防护,N2,,,20.0,800.0,,,,,462.9,,,,800.0,48.71,,N₂下Nomex® IIIA：Tmax=462.9°C；R500=73.72%；R700=52.34%；R800=48.71%。另一个较大分解速率区约560–570°C，对应para-aramid组分。,原始论文Table 2明确数值,原始论文,Thermal analysis and pyrolysis modeling of NOMEX IIIA fabric,2018.0,10.1080/00102202.2018.1459587,https://www.tandfonline.com/doi/full/10.1080/00102202.2018.1459587,品牌级织物实测；与Nomex Comfort/ProVis仅属品牌族，不是同一SKU,当前页面未给四个具体升温速率和各峰精确值，需全文曲线/表格进一步提取。,是,2026-09-06
7,CTG0008,B-厂家品牌/型号技术数据,Nomex® Type 455,Type 455 Nomex®,C0082–C0086（仅品牌族辅助）,DuPont,芳纶,纤维/品牌型号,Nomex® Type 455,,厂家技术指南基线,消防服/工业防护/耐热过滤,air / N2,,,,,,,,,,,,,,,,厂家技术指南：在空气或氮气中至约400°C失重<10%；约427°C以上出现快速失重。图2.5给出空气/N2 TGA曲线。,厂家技术指南正文+图2.5,厂家官方技术指南,Nomex® Fiber Technical Guide,,,https://www.dupont.com/content/dam/dupont/amer/us/en/personal-protection/public/documents/en/Nomex%28R%29%20Fiber%20Technical%20Guide.pdf,Nomex品牌型号级；不是Nomex Comfort具体面料SKU,“<10% up to ~400°C”不是精确T10，故未写入T10数值栏。,否,2026-09-06
8,CTG0009,B-厂家品牌/型号技术数据,Kevlar® 49,Kevlar® 49 - air,,DuPont,芳纶,纤维/纱线品牌型号,Kevlar® 49 para-aramid,,厂家技术指南基线,消防/防护/复合增强辅助参照,air,,10,,,,,,,,,,,,,,10°C/min；Kevlar®在空气中约427–482°C范围发生分解；厂家图2.5给出Kevlar® 49空气TGA曲线。,厂家技术指南正文+TGA图,厂家官方技术指南,Kevlar® Aramid Fiber Technical Guide,,,https://www.dupont.com/content/dam/dupont/amer/us/en/safety/public/documents/en/Kevlar_Technical_Guide_0319.pdf,Kevlar 49品牌型号级；材料形态为纤维/纱线，作为S1辅助参照,分解温度为厂家范围/约数，不等同T5/Tonset。,否,2026-09-06
9,CTG0010,B-厂家品牌/型号技术数据,Kevlar® 49,Kevlar® 49 - N2,,DuPont,芳纶,纤维/纱线品牌型号,Kevlar® 49 para-aramid,,厂家技术指南基线,消防/防护/复合增强辅助参照,N2,,10,,,,,,,,,,,,,,10°C/min；Kevlar®在氮气中约538°C发生分解；厂家图2.6给出Kevlar® 49氮气TGA曲线。,厂家技术指南正文+TGA图,厂家官方技术指南,Kevlar® Aramid Fiber Technical Guide,,,https://www.dupont.com/content/dam/dupont/amer/us/en/safety/public/documents/en/Kevlar_Technical_Guide_0319.pdf,Kevlar 49品牌型号级；材料形态为纤维/纱线，作为S1辅助参照,分解温度为厂家范围/约数，不等同T5/Tonset。,否,2026-09-06
10,CTG0011,B-明确商业品牌材料,Kevlar®,Kevlar fiber - air,,DuPont Kevlar®,芳纶,纤维,Kevlar® para-aramid fiber,,未处理,S1芳纶辅助参照,air,,,25.0,900.0,,,,520.0,,,8.2,%/min,,,,高分辨TG；原文称air中初始分解温度520°C，最大分解速率8.2%/min；900°C炭收率空气高于氮气，但摘要未给精确值。,Wiley摘要明确数值,原始论文,Thermal degradation of Kevlar fiber by high-resolution thermogravimetry,1999.0,10.1002/(SICI)1097-4628(19990124)71:4<565::AID-APP7>3.0.CO;2-P,https://onlinelibrary.wiley.com/doi/10.1002/%28SICI%291097-4628%2819990124%2971%3A4%3C565%3A%3AAID-APP7%3E3.0.CO%3B2-P,Kevlar品牌纤维实测；辅助而非织物主参照,“initial degradation temperature”按原文定义保留，不与T5自动等同。,是,2026-09-06
11,CTG0012,B-明确商业品牌材料,Kevlar®,Kevlar fiber - N2,,DuPont Kevlar®,芳纶,纤维,Kevlar® para-aramid fiber,,未处理,S1芳纶辅助参照,N2,,,25.0,900.0,,,,530.0,,,3.5,%/min,,,,高分辨TG；原文称N2中初始分解温度530°C，最大分解速率3.5%/min；900°C炭收率空气高于氮气，但摘要未给精确值。,Wiley摘要明确数值,原始论文,Thermal degradation of Kevlar fiber by high-resolution thermogravimetry,1999.0,10.1002/(SICI)1097-4628(19990124)71:4<565::AID-APP7>3.0.CO;2-P,https://onlinelibrary.wiley.com/doi/10.1002/%28SICI%291097-4628%2819990124%2971%3A4%3C565%3A%3AAID-APP7%3E3.0.CO%3B2-P,Kevlar品牌纤维实测；辅助而非织物主参照,“initial degradation temperature”按原文定义保留，不与T5自动等同。,是,2026-09-06
12,CTG0013,B-品牌材料（具体型号未说明）,Kevlar®,Pure Kevlar,,Kevlar®,芳纶,织物/材料（原文Kevlar-based sample）,Kevlar-based,,未处理Kevlar,S1芳纶热响应辅助参照,,,,25.0,900.0,521.0,545.0,742.8,,571.8,,0.783,%/°C,900.0,31.2,,原文同时报告T5、T10、T50、DTG Tmax、最大失重速率和900°C最终残余。,原文结果段/表格明确数值,原始论文,Laser-Protective Kevlar with Acrylic-Based Expandable Graphite Coating,2026.0,,https://www.mdpi.com/2673-7248/6/2/58,Kevlar品牌材料级，未给商业SKU/具体Kevlar等级,当前检索页未明确TGA气氛/升温速率，暂不补猜。,是,2026-09-06
13,CTG0014,B-品牌材料（具体型号未说明）,Kevlar®,Kevlar + acrylic varnish,,Kevlar®,芳纶,织物/材料（原文Kevlar-based sample）,Kevlar-based,,丙烯酸清漆涂层,S1芳纶热响应辅助参照,,,,25.0,900.0,268.3,285.5,369.7,,357.3,,0.694,%/°C,900.0,7.0,,原文同时报告T5、T10、T50、DTG Tmax、最大失重速率和900°C最终残余。,原文结果段/表格明确数值,原始论文,Laser-Protective Kevlar with Acrylic-Based Expandable Graphite Coating,2026.0,,https://www.mdpi.com/2673-7248/6/2/58,Kevlar品牌材料级，未给商业SKU/具体Kevlar等级,当前检索页未明确TGA气氛/升温速率，暂不补猜。,是,2026-09-06
14,CTG0015,B-品牌材料（具体型号未说明）,Kevlar®,Kevlar + acrylic varnish + expandable graphite,,Kevlar®,芳纶,织物/材料（原文Kevlar-based sample）,Kevlar-based,,丙烯酸清漆+膨胀石墨涂层,S1芳纶热响应辅助参照,,,,25.0,900.0,282.0,299.5,562.0,,565.2,,0.652,%/°C,900.0,3.5,,原文同时报告T5、T10、T50、DTG Tmax、最大失重速率和900°C最终残余。,原文结果段/表格明确数值,原始论文,Laser-Protective Kevlar with Acrylic-Based Expandable Graphite Coating,2026.0,,https://www.mdpi.com/2673-7248/6/2/58,Kevlar品牌材料级，未给商业SKU/具体Kevlar等级,当前检索页未明确TGA气氛/升温速率，暂不补猜。,是,2026-09-06
15,CTG0016,B-明确商业品牌材料,Kermel®,initial state,,Kermel®,芳纶,织物,commercially available Kermel meta-aramid fabric; thickness 0.37 mm,,原始状态,消防/救援防护材料辅助参照,air,,10,25.0,800.0,417.0,471.8,544.4,,545.1,,,,1000.0,0.97,,原文表1同时给T5/T10/T50/Tmax/W1000。样品约10 mg，TGA Q500。,原文表1明确数值,会议论文全文,THE KERMEL-PTFE MACRO-COMPOSITE AS A MATERIAL FOR MOBILE ROBOTS ANTI-CONTAMINATION SHIELD,2012.0,,https://www.researchgate.net/publication/298530900_THE_KERMEL-PTFE_MACRO-COMPOSITE_AS_A_MATERIAL_FOR_MOBILE_ROBOTS_ANTI-CONTAMINATION_SHIELD,明确写明commercially available Kermel fabric；品牌级实测,方法段写TGA范围25–800°C，但表1残余列标为W1000；W1000保留原文但暂不用于同条件比较。,是,2026-09-06
16,CTG0017,B-明确商业品牌材料,Kermel®,toluene,,Kermel®,芳纶,织物,commercially available Kermel meta-aramid fabric; thickness 0.37 mm,,甲苯暴露,消防/救援防护材料辅助参照,air,,10,25.0,800.0,419.1,472.2,543.0,,544.3,,,,1000.0,0.86,,原文表1同时给T5/T10/T50/Tmax/W1000。样品约10 mg，TGA Q500。,原文表1明确数值,会议论文全文,THE KERMEL-PTFE MACRO-COMPOSITE AS A MATERIAL FOR MOBILE ROBOTS ANTI-CONTAMINATION SHIELD,2012.0,,https://www.researchgate.net/publication/298530900_THE_KERMEL-PTFE_MACRO-COMPOSITE_AS_A_MATERIAL_FOR_MOBILE_ROBOTS_ANTI-CONTAMINATION_SHIELD,明确写明commercially available Kermel fabric；品牌级实测,方法段写TGA范围25–800°C，但表1残余列标为W1000；W1000保留原文但暂不用于同条件比较。,是,2026-09-06
17,CTG0018,B-明确商业品牌材料,Kermel®,triethylamine,,Kermel®,芳纶,织物,commercially available Kermel meta-aramid fabric; thickness 0.37 mm,,三乙胺暴露,消防/救援防护材料辅助参照,air,,10,25.0,800.0,417.4,471.2,543.9,,545.4,,,,1000.0,0.9,,原文表1同时给T5/T10/T50/Tmax/W1000。样品约10 mg，TGA Q500。,原文表1明确数值,会议论文全文,THE KERMEL-PTFE MACRO-COMPOSITE AS A MATERIAL FOR MOBILE ROBOTS ANTI-CONTAMINATION SHIELD,2012.0,,https://www.researchgate.net/publication/298530900_THE_KERMEL-PTFE_MACRO-COMPOSITE_AS_A_MATERIAL_FOR_MOBILE_ROBOTS_ANTI-CONTAMINATION_SHIELD,明确写明commercially available Kermel fabric；品牌级实测,方法段写TGA范围25–800°C，但表1残余列标为W1000；W1000保留原文但暂不用于同条件比较。,是,2026-09-06
18,CTG0019,B-明确商业品牌材料,Kermel®,n-acetate,,Kermel®,芳纶,织物,commercially available Kermel meta-aramid fabric; thickness 0.37 mm,,n-acetate暴露,消防/救援防护材料辅助参照,air,,10,25.0,800.0,415.5,470.4,544.7,,545.6,,,,1000.0,0.92,,原文表1同时给T5/T10/T50/Tmax/W1000。样品约10 mg，TGA Q500。,原文表1明确数值,会议论文全文,THE KERMEL-PTFE MACRO-COMPOSITE AS A MATERIAL FOR MOBILE ROBOTS ANTI-CONTAMINATION SHIELD,2012.0,,https://www.researchgate.net/publication/298530900_THE_KERMEL-PTFE_MACRO-COMPOSITE_AS_A_MATERIAL_FOR_MOBILE_ROBOTS_ANTI-CONTAMINATION_SHIELD,明确写明commercially available Kermel fabric；品牌级实测,方法段写TGA范围25–800°C，但表1残余列标为W1000；W1000保留原文但暂不用于同条件比较。,是,2026-09-06
19,CTG0020,B-明确商业品牌材料,Kermel®,nitric acid 65%,,Kermel®,芳纶,织物,commercially available Kermel meta-aramid fabric; thickness 0.37 mm,,65%硝酸暴露,消防/救援防护材料辅助参照,air,,10,25.0,800.0,274.6,428.2,544.7,,547.7,,,,1000.0,0.9,,原文表1同时给T5/T10/T50/Tmax/W1000。样品约10 mg，TGA Q500。,原文表1明确数值,会议论文全文,THE KERMEL-PTFE MACRO-COMPOSITE AS A MATERIAL FOR MOBILE ROBOTS ANTI-CONTAMINATION SHIELD,2012.0,,https://www.researchgate.net/publication/298530900_THE_KERMEL-PTFE_MACRO-COMPOSITE_AS_A_MATERIAL_FOR_MOBILE_ROBOTS_ANTI-CONTAMINATION_SHIELD,明确写明commercially available Kermel fabric；品牌级实测,方法段写TGA范围25–800°C，但表1残余列标为W1000；W1000保留原文但暂不用于同条件比较。 表1给T5=274.6°C，而正文叙述约341°C，内部冲突待核。,否,2026-09-06
20,CTG0021,B-明确商业品牌材料,Kermel®,dipping acid 95%,,Kermel®,芳纶,织物,commercially available Kermel meta-aramid fabric; thickness 0.37 mm,,95% dipping acid暴露,消防/救援防护材料辅助参照,air,,10,25.0,800.0,341.4,458.3,545.8,,548.7,,,,1000.0,0.96,,原文表1同时给T5/T10/T50/Tmax/W1000。样品约10 mg，TGA Q500。,原文表1明确数值,会议论文全文,THE KERMEL-PTFE MACRO-COMPOSITE AS A MATERIAL FOR MOBILE ROBOTS ANTI-CONTAMINATION SHIELD,2012.0,,https://www.researchgate.net/publication/298530900_THE_KERMEL-PTFE_MACRO-COMPOSITE_AS_A_MATERIAL_FOR_MOBILE_ROBOTS_ANTI-CONTAMINATION_SHIELD,明确写明commercially available Kermel fabric；品牌级实测,方法段写TGA范围25–800°C，但表1残余列标为W1000；W1000保留原文但暂不用于同条件比较。 表1给T5=341.4°C，而正文叙述约274°C，内部冲突待核。,否,2026-09-06
21,CTG0022,B-明确商业品牌材料,Lenzing FR®,Lenzing FR® 2.2 dtex/51 mm,,Lenzing AG,阻燃粘胶/纤维素,纤维,Lenzing FR® 2.2 dtex / 51 mm,,品牌纤维基线,消防/防护服混纺辅助参照,air,,10,23.0,600.0,,,,,250.0,458.0,,,,,,约20 mg；TA Instruments TGA 2050。原文定义“degradation point”为一阶导数峰；Lenzing FR®两步：250°C、458°C。正文另述700°C残余8%，但方法段终温写600°C，故残余不入数值栏。,原文方法+结果正文,期刊/品牌参与研究全文镜像,THERMAL AND SORPTION STUDY OF FLAME–RESISTANT FIBERS,2011.0,,https://studylib.net/doc/8820333/thermal-and-sorption-study-of-flame%E2%80%93resistant-fibers,Lenzing FR品牌纤维级；可作为防护服混纺辅助参照,方法终温600°C与正文“700°C残余8%”存在内部不一致，R700暂不录入。,是,2026-09-06
22,CTG0023,C-商业阻燃工艺/真实织物体系,THPC-urea-PVBr,PET/cotton 0/100 - untreated - N2,,USDA/Southern Regional Research Center study,棉,织物,0% polyester / 100% cotton,,untreated,工作服/家居/公共建筑混纺织物参照,N2,,5,,750.0,,,,,346.0,,0.15,mg/min-mg,,,,PET/cotton=0/100; untreated; 5°C/min，从ambient升至750°C；论文明确该比例在N2下有TG曲线。 摘要明确主要失重270–370°C，最大失重速率0.15 mg/min-mg@346°C。,出版社摘要；完整TG曲线需全文,原始论文,Thermogravimetric analysis of polyester/cotton blends treated with Thpc-urea-poly(vinyl bromide),1976.0,10.1016/0040-6031(76)85053-8,https://www.sciencedirect.com/science/article/pii/0040603176850538,真实织物+商业化阻燃化学体系；非具体市售SKU,处理样精确TG参数需全文/曲线数字化；不能映射成某厂家SKU。,是,2026-09-06
23,CTG0024,C-商业阻燃工艺/真实织物体系,THPC-urea-PVBr,PET/cotton 0/100 - untreated - air,,USDA/Southern Regional Research Center study,棉,织物,0% polyester / 100% cotton,,untreated,工作服/家居/公共建筑混纺织物参照,air,,5,,750.0,,,,,317.0,,0.25,mg/min-mg,,,,PET/cotton=0/100; untreated; 5°C/min，从ambient升至750°C；论文明确该比例在air下有TG曲线。 摘要明确最大失重速率0.25 mg/min-mg@317°C。,出版社摘要；完整TG曲线需全文,原始论文,Thermogravimetric analysis of polyester/cotton blends treated with Thpc-urea-poly(vinyl bromide),1976.0,10.1016/0040-6031(76)85053-8,https://www.sciencedirect.com/science/article/pii/0040603176850538,真实织物+商业化阻燃化学体系；非具体市售SKU,处理样精确TG参数需全文/曲线数字化；不能映射成某厂家SKU。,是,2026-09-06
24,CTG0025,C-商业阻燃工艺/真实织物体系,THPC-urea-PVBr,PET/cotton 0/100 - THPC-urea-PVBr treated - N2,,USDA/Southern Regional Research Center study,棉,织物,0% polyester / 100% cotton,,THPC-urea-PVBr treated,工作服/家居/公共建筑混纺织物参照,N2,,5,,750.0,,,,,,,,,,,,PET/cotton=0/100; THPC-urea-PVBr treated; 5°C/min，从ambient升至750°C；论文明确该比例在N2下有TG曲线。,出版社摘要；完整TG曲线需全文,原始论文,Thermogravimetric analysis of polyester/cotton blends treated with Thpc-urea-poly(vinyl bromide),1976.0,10.1016/0040-6031(76)85053-8,https://www.sciencedirect.com/science/article/pii/0040603176850538,真实织物+商业化阻燃化学体系；非具体市售SKU,处理样精确TG参数需全文/曲线数字化；不能映射成某厂家SKU。,否,2026-09-06
25,CTG0026,C-商业阻燃工艺/真实织物体系,THPC-urea-PVBr,PET/cotton 0/100 - THPC-urea-PVBr treated - air,,USDA/Southern Regional Research Center study,棉,织物,0% polyester / 100% cotton,,THPC-urea-PVBr treated,工作服/家居/公共建筑混纺织物参照,air,,5,,750.0,,,,,,,,,,,,PET/cotton=0/100; THPC-urea-PVBr treated; 5°C/min，从ambient升至750°C；论文明确该比例在air下有TG曲线。,出版社摘要；完整TG曲线需全文,原始论文,Thermogravimetric analysis of polyester/cotton blends treated with Thpc-urea-poly(vinyl bromide),1976.0,10.1016/0040-6031(76)85053-8,https://www.sciencedirect.com/science/article/pii/0040603176850538,真实织物+商业化阻燃化学体系；非具体市售SKU,处理样精确TG参数需全文/曲线数字化；不能映射成某厂家SKU。,否,2026-09-06
26,CTG0027,C-商业阻燃工艺/真实织物体系,THPC-urea-PVBr,PET/cotton 11/89 - untreated - N2,,USDA/Southern Regional Research Center study,棉/聚酯,织物,11% polyester / 89% cotton,,untreated,工作服/家居/公共建筑混纺织物参照,N2,,5,,750.0,,,,,,,,,,,,PET/cotton=11/89; untreated; 5°C/min，从ambient升至750°C；论文明确该比例在N2下有TG曲线。,出版社摘要；完整TG曲线需全文,原始论文,Thermogravimetric analysis of polyester/cotton blends treated with Thpc-urea-poly(vinyl bromide),1976.0,10.1016/0040-6031(76)85053-8,https://www.sciencedirect.com/science/article/pii/0040603176850538,真实织物+商业化阻燃化学体系；非具体市售SKU,处理样精确TG参数需全文/曲线数字化；不能映射成某厂家SKU。,否,2026-09-06
27,CTG0028,C-商业阻燃工艺/真实织物体系,THPC-urea-PVBr,PET/cotton 11/89 - untreated - air,,USDA/Southern Regional Research Center study,棉/聚酯,织物,11% polyester / 89% cotton,,untreated,工作服/家居/公共建筑混纺织物参照,air,,5,,750.0,,,,,,,,,,,,PET/cotton=11/89; untreated; 5°C/min，从ambient升至750°C；论文明确该比例在air下有TG曲线。,出版社摘要；完整TG曲线需全文,原始论文,Thermogravimetric analysis of polyester/cotton blends treated with Thpc-urea-poly(vinyl bromide),1976.0,10.1016/0040-6031(76)85053-8,https://www.sciencedirect.com/science/article/pii/0040603176850538,真实织物+商业化阻燃化学体系；非具体市售SKU,处理样精确TG参数需全文/曲线数字化；不能映射成某厂家SKU。,否,2026-09-06
28,CTG0029,C-商业阻燃工艺/真实织物体系,THPC-urea-PVBr,PET/cotton 11/89 - THPC-urea-PVBr treated - N2,,USDA/Southern Regional Research Center study,棉/聚酯,织物,11% polyester / 89% cotton,,THPC-urea-PVBr treated,工作服/家居/公共建筑混纺织物参照,N2,,5,,750.0,,,,,,,,,,,,PET/cotton=11/89; THPC-urea-PVBr treated; 5°C/min，从ambient升至750°C；论文明确该比例在N2下有TG曲线。,出版社摘要；完整TG曲线需全文,原始论文,Thermogravimetric analysis of polyester/cotton blends treated with Thpc-urea-poly(vinyl bromide),1976.0,10.1016/0040-6031(76)85053-8,https://www.sciencedirect.com/science/article/pii/0040603176850538,真实织物+商业化阻燃化学体系；非具体市售SKU,处理样精确TG参数需全文/曲线数字化；不能映射成某厂家SKU。,否,2026-09-06
29,CTG0030,C-商业阻燃工艺/真实织物体系,THPC-urea-PVBr,PET/cotton 11/89 - THPC-urea-PVBr treated - air,,USDA/Southern Regional Research Center study,棉/聚酯,织物,11% polyester / 89% cotton,,THPC-urea-PVBr treated,工作服/家居/公共建筑混纺织物参照,air,,5,,750.0,,,,,,,,,,,,PET/cotton=11/89; THPC-urea-PVBr treated; 5°C/min，从ambient升至750°C；论文明确该比例在air下有TG曲线。,出版社摘要；完整TG曲线需全文,原始论文,Thermogravimetric analysis of polyester/cotton blends treated with Thpc-urea-poly(vinyl bromide),1976.0,10.1016/0040-6031(76)85053-8,https://www.sciencedirect.com/science/article/pii/0040603176850538,真实织物+商业化阻燃化学体系；非具体市售SKU,处理样精确TG参数需全文/曲线数字化；不能映射成某厂家SKU。,否,2026-09-06
30,CTG0031,C-商业阻燃工艺/真实织物体系,THPC-urea-PVBr,PET/cotton 20/80 - untreated - N2,,USDA/Southern Regional Research Center study,棉/聚酯,织物,20% polyester / 80% cotton,,untreated,工作服/家居/公共建筑混纺织物参照,N2,,5,,750.0,,,,,,,,,,,,PET/cotton=20/80; untreated; 5°C/min，从ambient升至750°C；论文明确该比例在N2下有TG曲线。,出版社摘要；完整TG曲线需全文,原始论文,Thermogravimetric analysis of polyester/cotton blends treated with Thpc-urea-poly(vinyl bromide),1976.0,10.1016/0040-6031(76)85053-8,https://www.sciencedirect.com/science/article/pii/0040603176850538,真实织物+商业化阻燃化学体系；非具体市售SKU,处理样精确TG参数需全文/曲线数字化；不能映射成某厂家SKU。,否,2026-09-06
31,CTG0032,C-商业阻燃工艺/真实织物体系,THPC-urea-PVBr,PET/cotton 20/80 - untreated - air,,USDA/Southern Regional Research Center study,棉/聚酯,织物,20% polyester / 80% cotton,,untreated,工作服/家居/公共建筑混纺织物参照,air,,5,,750.0,,,,,,,,,,,,PET/cotton=20/80; untreated; 5°C/min，从ambient升至750°C；论文明确该比例在air下有TG曲线。,出版社摘要；完整TG曲线需全文,原始论文,Thermogravimetric analysis of polyester/cotton blends treated with Thpc-urea-poly(vinyl bromide),1976.0,10.1016/0040-6031(76)85053-8,https://www.sciencedirect.com/science/article/pii/0040603176850538,真实织物+商业化阻燃化学体系；非具体市售SKU,处理样精确TG参数需全文/曲线数字化；不能映射成某厂家SKU。,否,2026-09-06
32,CTG0033,C-商业阻燃工艺/真实织物体系,THPC-urea-PVBr,PET/cotton 20/80 - THPC-urea-PVBr treated - N2,,USDA/Southern Regional Research Center study,棉/聚酯,织物,20% polyester / 80% cotton,,THPC-urea-PVBr treated,工作服/家居/公共建筑混纺织物参照,N2,,5,,750.0,,,,,,,,,,,,PET/cotton=20/80; THPC-urea-PVBr treated; 5°C/min，从ambient升至750°C；论文明确该比例在N2下有TG曲线。,出版社摘要；完整TG曲线需全文,原始论文,Thermogravimetric analysis of polyester/cotton blends treated with Thpc-urea-poly(vinyl bromide),1976.0,10.1016/0040-6031(76)85053-8,https://www.sciencedirect.com/science/article/pii/0040603176850538,真实织物+商业化阻燃化学体系；非具体市售SKU,处理样精确TG参数需全文/曲线数字化；不能映射成某厂家SKU。,否,2026-09-06
33,CTG0034,C-商业阻燃工艺/真实织物体系,THPC-urea-PVBr,PET/cotton 20/80 - THPC-urea-PVBr treated - air,,USDA/Southern Regional Research Center study,棉/聚酯,织物,20% polyester / 80% cotton,,THPC-urea-PVBr treated,工作服/家居/公共建筑混纺织物参照,air,,5,,750.0,,,,,,,,,,,,PET/cotton=20/80; THPC-urea-PVBr treated; 5°C/min，从ambient升至750°C；论文明确该比例在air下有TG曲线。,出版社摘要；完整TG曲线需全文,原始论文,Thermogravimetric analysis of polyester/cotton blends treated with Thpc-urea-poly(vinyl bromide),1976.0,10.1016/0040-6031(76)85053-8,https://www.sciencedirect.com/science/article/pii/0040603176850538,真实织物+商业化阻燃化学体系；非具体市售SKU,处理样精确TG参数需全文/曲线数字化；不能映射成某厂家SKU。,否,2026-09-06
34,CTG0035,C-商业阻燃工艺/真实织物体系,THPC-urea-PVBr,PET/cotton 30/70 - untreated - N2,,USDA/Southern Regional Research Center study,棉/聚酯,织物,30% polyester / 70% cotton,,untreated,工作服/家居/公共建筑混纺织物参照,N2,,5,,750.0,,,,,,,,,,,,PET/cotton=30/70; untreated; 5°C/min，从ambient升至750°C；论文明确该比例在N2下有TG曲线。,出版社摘要；完整TG曲线需全文,原始论文,Thermogravimetric analysis of polyester/cotton blends treated with Thpc-urea-poly(vinyl bromide),1976.0,10.1016/0040-6031(76)85053-8,https://www.sciencedirect.com/science/article/pii/0040603176850538,真实织物+商业化阻燃化学体系；非具体市售SKU,处理样精确TG参数需全文/曲线数字化；不能映射成某厂家SKU。,否,2026-09-06
35,CTG0036,C-商业阻燃工艺/真实织物体系,THPC-urea-PVBr,PET/cotton 30/70 - untreated - air,,USDA/Southern Regional Research Center study,棉/聚酯,织物,30% polyester / 70% cotton,,untreated,工作服/家居/公共建筑混纺织物参照,air,,5,,750.0,,,,,,,,,,,,PET/cotton=30/70; untreated; 5°C/min，从ambient升至750°C；论文明确该比例在air下有TG曲线。,出版社摘要；完整TG曲线需全文,原始论文,Thermogravimetric analysis of polyester/cotton blends treated with Thpc-urea-poly(vinyl bromide),1976.0,10.1016/0040-6031(76)85053-8,https://www.sciencedirect.com/science/article/pii/0040603176850538,真实织物+商业化阻燃化学体系；非具体市售SKU,处理样精确TG参数需全文/曲线数字化；不能映射成某厂家SKU。,否,2026-09-06
36,CTG0037,C-商业阻燃工艺/真实织物体系,THPC-urea-PVBr,PET/cotton 30/70 - THPC-urea-PVBr treated - N2,,USDA/Southern Regional Research Center study,棉/聚酯,织物,30% polyester / 70% cotton,,THPC-urea-PVBr treated,工作服/家居/公共建筑混纺织物参照,N2,,5,,750.0,,,,,,,,,,,,PET/cotton=30/70; THPC-urea-PVBr treated; 5°C/min，从ambient升至750°C；论文明确该比例在N2下有TG曲线。,出版社摘要；完整TG曲线需全文,原始论文,Thermogravimetric analysis of polyester/cotton blends treated with Thpc-urea-poly(vinyl bromide),1976.0,10.1016/0040-6031(76)85053-8,https://www.sciencedirect.com/science/article/pii/0040603176850538,真实织物+商业化阻燃化学体系；非具体市售SKU,处理样精确TG参数需全文/曲线数字化；不能映射成某厂家SKU。,否,2026-09-06
37,CTG0038,C-商业阻燃工艺/真实织物体系,THPC-urea-PVBr,PET/cotton 30/70 - THPC-urea-PVBr treated - air,,USDA/Southern Regional Research Center study,棉/聚酯,织物,30% polyester / 70% cotton,,THPC-urea-PVBr treated,工作服/家居/公共建筑混纺织物参照,air,,5,,750.0,,,,,,,,,,,,PET/cotton=30/70; THPC-urea-PVBr treated; 5°C/min，从ambient升至750°C；论文明确该比例在air下有TG曲线。,出版社摘要；完整TG曲线需全文,原始论文,Thermogravimetric analysis of polyester/cotton blends treated with Thpc-urea-poly(vinyl bromide),1976.0,10.1016/0040-6031(76)85053-8,https://www.sciencedirect.com/science/article/pii/0040603176850538,真实织物+商业化阻燃化学体系；非具体市售SKU,处理样精确TG参数需全文/曲线数字化；不能映射成某厂家SKU。,否,2026-09-06
38,CTG0039,C-商业阻燃工艺/真实织物体系,THPC-urea-PVBr,PET/cotton 50/50 - untreated - N2,,USDA/Southern Regional Research Center study,棉/聚酯,织物,50% polyester / 50% cotton,,untreated,工作服/家居/公共建筑混纺织物参照,N2,,5,,750.0,,,,,,,,,,,,PET/cotton=50/50; untreated; 5°C/min，从ambient升至750°C；论文明确该比例在N2下有TG曲线。,出版社摘要；完整TG曲线需全文,原始论文,Thermogravimetric analysis of polyester/cotton blends treated with Thpc-urea-poly(vinyl bromide),1976.0,10.1016/0040-6031(76)85053-8,https://www.sciencedirect.com/science/article/pii/0040603176850538,真实织物+商业化阻燃化学体系；非具体市售SKU,处理样精确TG参数需全文/曲线数字化；不能映射成某厂家SKU。,否,2026-09-06
39,CTG0040,C-商业阻燃工艺/真实织物体系,THPC-urea-PVBr,PET/cotton 50/50 - untreated - air,,USDA/Southern Regional Research Center study,棉/聚酯,织物,50% polyester / 50% cotton,,untreated,工作服/家居/公共建筑混纺织物参照,air,,5,,750.0,,,,,,,,,,,,PET/cotton=50/50; untreated; 5°C/min，从ambient升至750°C；论文明确该比例在air下有TG曲线。,出版社摘要；完整TG曲线需全文,原始论文,Thermogravimetric analysis of polyester/cotton blends treated with Thpc-urea-poly(vinyl bromide),1976.0,10.1016/0040-6031(76)85053-8,https://www.sciencedirect.com/science/article/pii/0040603176850538,真实织物+商业化阻燃化学体系；非具体市售SKU,处理样精确TG参数需全文/曲线数字化；不能映射成某厂家SKU。,否,2026-09-06
40,CTG0041,C-商业阻燃工艺/真实织物体系,THPC-urea-PVBr,PET/cotton 50/50 - THPC-urea-PVBr treated - N2,,USDA/Southern Regional Research Center study,棉/聚酯,织物,50% polyester / 50% cotton,,THPC-urea-PVBr treated,工作服/家居/公共建筑混纺织物参照,N2,,5,,750.0,,,,,,,,,,,,PET/cotton=50/50; THPC-urea-PVBr treated; 5°C/min，从ambient升至750°C；论文明确该比例在N2下有TG曲线。,出版社摘要；完整TG曲线需全文,原始论文,Thermogravimetric analysis of polyester/cotton blends treated with Thpc-urea-poly(vinyl bromide),1976.0,10.1016/0040-6031(76)85053-8,https://www.sciencedirect.com/science/article/pii/0040603176850538,真实织物+商业化阻燃化学体系；非具体市售SKU,处理样精确TG参数需全文/曲线数字化；不能映射成某厂家SKU。,否,2026-09-06
41,CTG0042,C-商业阻燃工艺/真实织物体系,THPC-urea-PVBr,PET/cotton 50/50 - THPC-urea-PVBr treated - air,,USDA/Southern Regional Research Center study,棉/聚酯,织物,50% polyester / 50% cotton,,THPC-urea-PVBr treated,工作服/家居/公共建筑混纺织物参照,air,,5,,750.0,,,,,,,,,,,,PET/cotton=50/50; THPC-urea-PVBr treated; 5°C/min，从ambient升至750°C；论文明确该比例在air下有TG曲线。,出版社摘要；完整TG曲线需全文,原始论文,Thermogravimetric analysis of polyester/cotton blends treated with Thpc-urea-poly(vinyl bromide),1976.0,10.1016/0040-6031(76)85053-8,https://www.sciencedirect.com/science/article/pii/0040603176850538,真实织物+商业化阻燃化学体系；非具体市售SKU,处理样精确TG参数需全文/曲线数字化；不能映射成某厂家SKU。,否,2026-09-06
42,CTG0043,C-商业阻燃工艺/真实织物体系,THPC-urea-PVBr,PET/cotton 65/35 - untreated - N2,,USDA/Southern Regional Research Center study,棉/聚酯,织物,65% polyester / 35% cotton,,untreated,工作服/家居/公共建筑混纺织物参照,N2,,5,,750.0,,,,,,,,,,,,PET/cotton=65/35; untreated; 5°C/min，从ambient升至750°C；论文明确该比例在N2下有TG曲线。,出版社摘要；完整TG曲线需全文,原始论文,Thermogravimetric analysis of polyester/cotton blends treated with Thpc-urea-poly(vinyl bromide),1976.0,10.1016/0040-6031(76)85053-8,https://www.sciencedirect.com/science/article/pii/0040603176850538,真实织物+商业化阻燃化学体系；非具体市售SKU,处理样精确TG参数需全文/曲线数字化；不能映射成某厂家SKU。,否,2026-09-06
43,CTG0044,C-商业阻燃工艺/真实织物体系,THPC-urea-PVBr,PET/cotton 65/35 - untreated - air,,USDA/Southern Regional Research Center study,棉/聚酯,织物,65% polyester / 35% cotton,,untreated,工作服/家居/公共建筑混纺织物参照,air,,5,,750.0,,,,,,,,,,,,PET/cotton=65/35; untreated; 5°C/min，从ambient升至750°C；论文明确该比例在air下有TG曲线。,出版社摘要；完整TG曲线需全文,原始论文,Thermogravimetric analysis of polyester/cotton blends treated with Thpc-urea-poly(vinyl bromide),1976.0,10.1016/0040-6031(76)85053-8,https://www.sciencedirect.com/science/article/pii/0040603176850538,真实织物+商业化阻燃化学体系；非具体市售SKU,处理样精确TG参数需全文/曲线数字化；不能映射成某厂家SKU。,否,2026-09-06
44,CTG0045,C-商业阻燃工艺/真实织物体系,THPC-urea-PVBr,PET/cotton 65/35 - THPC-urea-PVBr treated - N2,,USDA/Southern Regional Research Center study,棉/聚酯,织物,65% polyester / 35% cotton,,THPC-urea-PVBr treated,工作服/家居/公共建筑混纺织物参照,N2,,5,,750.0,,,,,,,,,,,,PET/cotton=65/35; THPC-urea-PVBr treated; 5°C/min，从ambient升至750°C；论文明确该比例在N2下有TG曲线。,出版社摘要；完整TG曲线需全文,原始论文,Thermogravimetric analysis of polyester/cotton blends treated with Thpc-urea-poly(vinyl bromide),1976.0,10.1016/0040-6031(76)85053-8,https://www.sciencedirect.com/science/article/pii/0040603176850538,真实织物+商业化阻燃化学体系；非具体市售SKU,处理样精确TG参数需全文/曲线数字化；不能映射成某厂家SKU。,否,2026-09-06
45,CTG0046,C-商业阻燃工艺/真实织物体系,THPC-urea-PVBr,PET/cotton 65/35 - THPC-urea-PVBr treated - air,,USDA/Southern Regional Research Center study,棉/聚酯,织物,65% polyester / 35% cotton,,THPC-urea-PVBr treated,工作服/家居/公共建筑混纺织物参照,air,,5,,750.0,,,,,,,,,,,,PET/cotton=65/35; THPC-urea-PVBr treated; 5°C/min，从ambient升至750°C；论文明确该比例在air下有TG曲线。,出版社摘要；完整TG曲线需全文,原始论文,Thermogravimetric analysis of polyester/cotton blends treated with Thpc-urea-poly(vinyl bromide),1976.0,10.1016/0040-6031(76)85053-8,https://www.sciencedirect.com/science/article/pii/0040603176850538,真实织物+商业化阻燃化学体系；非具体市售SKU,处理样精确TG参数需全文/曲线数字化；不能映射成某厂家SKU。,否,2026-09-06
46,CTG0047,C-真实织物体系参考,100% polyester control,100% polyester - untreated - N2,,USDA/Southern Regional Research Center study,聚酯,织物,100% polyester,,untreated,S2聚酯辅助热响应参照,N2,,5,,750.0,,,,,416.0,,0.11,mg/min-mg,,,,N2下主要分解335–470°C；摘要明确最大失重速率0.11 mg/min-mg@416°C。,出版社摘要明确数值,原始论文,Thermogravimetric analysis of polyester/cotton blends treated with Thpc-urea-poly(vinyl bromide),1976.0,10.1016/0040-6031(76)85053-8,https://www.sciencedirect.com/science/article/pii/0040603176850538,真实聚酯织物参照；不是Trevira CS等特定商品,未处理普通PET参考，不等同阻燃聚酯。,是,2026-09-06
47,CTG0048,C-真实织物体系参考,100% polyester control,100% polyester - untreated - air,,USDA/Southern Regional Research Center study,聚酯,织物,100% polyester,,untreated,S2聚酯辅助热响应参照,air,,5,,750.0,,,,,405.0,,0.11,mg/min-mg,,,,摘要明确最大失重速率0.11 mg/min-mg@405°C。,出版社摘要明确数值,原始论文,Thermogravimetric analysis of polyester/cotton blends treated with Thpc-urea-poly(vinyl bromide),1976.0,10.1016/0040-6031(76)85053-8,https://www.sciencedirect.com/science/article/pii/0040603176850538,真实聚酯织物参照；不是Trevira CS等特定商品,未处理普通PET参考，不等同阻燃聚酯。,是,2026-09-06
48,CTG0049,C-商业阻燃剂/商业应用水平,untreated cotton,untreated cotton,,commercial finish system,棉,织物,cotton fabric,,未处理,消防/工装/公共场所阻燃棉参照,N2,,,,,,,,,,,,,,,,论文明确：未处理棉及5种商业阻燃体系按commercial levels of application处理后进行TGA；不同升温速率；TG曲线具有特征性三阶段。,出版社摘要/全文入口确认TG,原始论文,Thermogravimetric analysis study of the mechanism of pyrolysis of untreated and flame retardant treated cotton fabrics under a continuous flow of nitrogen,1994.0,10.1016/0141-3910(94)90091-4,https://www.sciencedirect.com/science/article/abs/pii/0141391094900914,商业阻燃剂/商业应用水平；不是当前中国SKU直接实测,需下载全文提取各商业体系精确TGA参数；与1997空气热分析研究可能共享材料组，后续去重。,否,2026-09-06
49,CTG0050,C-商业阻燃剂/商业应用水平,Amgard TR,Amgard TR,,commercial finish system,棉,织物,cotton fabric,,commercial ammonium polyphosphate finish,消防/工装/公共场所阻燃棉参照,N2,,,,,,,,,,,,,,,,论文明确：未处理棉及5种商业阻燃体系按commercial levels of application处理后进行TGA；不同升温速率；TG曲线具有特征性三阶段。,出版社摘要/全文入口确认TG,原始论文,Thermogravimetric analysis study of the mechanism of pyrolysis of untreated and flame retardant treated cotton fabrics under a continuous flow of nitrogen,1994.0,10.1016/0141-3910(94)90091-4,https://www.sciencedirect.com/science/article/abs/pii/0141391094900914,商业阻燃剂/商业应用水平；不是当前中国SKU直接实测,需下载全文提取各商业体系精确TGA参数；与1997空气热分析研究可能共享材料组，后续去重。,否,2026-09-06
50,CTG0051,C-商业阻燃剂/商业应用水平,Pyrovatex CP,Pyrovatex CP,,commercial finish system,棉,织物,cotton fabric,,commercial phosphonopropionamide finish,消防/工装/公共场所阻燃棉参照,N2,,,,,,,,,,,,,,,,论文明确：未处理棉及5种商业阻燃体系按commercial levels of application处理后进行TGA；不同升温速率；TG曲线具有特征性三阶段。,出版社摘要/全文入口确认TG,原始论文,Thermogravimetric analysis study of the mechanism of pyrolysis of untreated and flame retardant treated cotton fabrics under a continuous flow of nitrogen,1994.0,10.1016/0141-3910(94)90091-4,https://www.sciencedirect.com/science/article/abs/pii/0141391094900914,商业阻燃剂/商业应用水平；不是当前中国SKU直接实测,需下载全文提取各商业体系精确TGA参数；与1997空气热分析研究可能共享材料组，后续去重。,否,2026-09-06
51,CTG0052,C-商业阻燃剂/商业应用水平,Proban CC,Proban CC,C0203;C0204（仅THPC/工艺族辅助）,commercial finish system,棉,织物,cotton fabric,,commercial phosphonium salt-urea-polycondensate finish,消防/工装/公共场所阻燃棉参照,N2,,,,,,,,,,,,,,,,论文明确：未处理棉及5种商业阻燃体系按commercial levels of application处理后进行TGA；不同升温速率；TG曲线具有特征性三阶段。,出版社摘要/全文入口确认TG,原始论文,Thermogravimetric analysis study of the mechanism of pyrolysis of untreated and flame retardant treated cotton fabrics under a continuous flow of nitrogen,1994.0,10.1016/0141-3910(94)90091-4,https://www.sciencedirect.com/science/article/abs/pii/0141391094900914,商业阻燃剂/商业应用水平；不是当前中国SKU直接实测,需下载全文提取各商业体系精确TGA参数；与1997空气热分析研究可能共享材料组，后续去重。,否,2026-09-06
52,CTG0053,C-商业阻燃剂/商业应用水平,Amgard CD,Amgard CD,,commercial finish system,棉,织物,cotton fabric,,commercial APP-ammonium bromide finish,消防/工装/公共场所阻燃棉参照,N2,,,,,,,,,,,,,,,,论文明确：未处理棉及5种商业阻燃体系按commercial levels of application处理后进行TGA；不同升温速率；TG曲线具有特征性三阶段。,出版社摘要/全文入口确认TG,原始论文,Thermogravimetric analysis study of the mechanism of pyrolysis of untreated and flame retardant treated cotton fabrics under a continuous flow of nitrogen,1994.0,10.1016/0141-3910(94)90091-4,https://www.sciencedirect.com/science/article/abs/pii/0141391094900914,商业阻燃剂/商业应用水平；不是当前中国SKU直接实测,需下载全文提取各商业体系精确TGA参数；与1997空气热分析研究可能共享材料组，后续去重。,否,2026-09-06
53,CTG0054,C-商业阻燃剂/商业应用水平,Flacavon,Flacavon,,commercial finish system,棉,织物,cotton fabric,,commercial Sb2O3-aliphatic bromide formulation,消防/工装/公共场所阻燃棉参照,N2,,,,,,,,,,,,,,,,论文明确：未处理棉及5种商业阻燃体系按commercial levels of application处理后进行TGA；不同升温速率；TG曲线具有特征性三阶段。,出版社摘要/全文入口确认TG,原始论文,Thermogravimetric analysis study of the mechanism of pyrolysis of untreated and flame retardant treated cotton fabrics under a continuous flow of nitrogen,1994.0,10.1016/0141-3910(94)90091-4,https://www.sciencedirect.com/science/article/abs/pii/0141391094900914,商业阻燃剂/商业应用水平；不是当前中国SKU直接实测,需下载全文提取各商业体系精确TGA参数；与1997空气热分析研究可能共享材料组，后续去重。,否,2026-09-06
54,CTG0055,C-商业阻燃剂/真实织物,Pyrovatex® CP New,Pyrovatex CP New finished cotton,,Huntsman (Thailand) supplied chemistry,棉,织物,commercial desized/scoured/bleached plain-weave cotton; 209 g/m²,209.0,Pyrovatex CP New 350 g/L + Lyofix CHN 45 g/L + H3PO4 21.5 g/L; 80% WPU; cure 150°C 5 min,阻燃棉/工装/公共纺织参照,air,,10,,,,,,,,,,,,,,Perkin Elmer TGA-7；空气，10°C/min。原文图3含TG曲线；Pyrovatex finished cotton的%char报告为6.3%，但其char定义与固定温度残余不同，故未填入残余质量栏。,原始论文方法+正文,原始论文开放PDF,Flame-retardant Cotton Fabrics Based on Sol-gel Technique,2007.0,,https://www.thaiscience.info/Journals/Article/NUSJ/10888714.pdf,商业Pyrovatex体系的真实棉织物实验；非具体商品SKU,需进一步从图3数字化T5/Tmax/固定温度残余；%char=6.3%不直接当R700/R800。,否,2026-09-06
55,CTG0056,C-商业阻燃工艺/真实棉织物,Pyrovatex C,Pyrovatex C,,commercial durable FR finish,棉,织物,cotton fabric,,N-methylol dialkyl phosphonopropionamide thermofix,阻燃棉/防护服/公共纺织参照,,,,,,,,,,,,,,,,,论文明确进行了TG并比较热降解行为；摘要指出Proban样品TG曲线向低温移动最大且斜率陡，Pyrovatex样品同样向低温移动但斜率较缓。,Wiley目录/摘要确认TG,原始论文,Durable flame-retardant finished cotton fabrics characterized by thermal degradation behaviors,1999.0,10.1002/(SICI)1097-4628(19990207)71:6<975::AID-APP13>3.0.CO;2-S,https://onlinelibrary.wiley.com/toc/10974628/71/6,商业耐久阻燃工艺；非确定SKU,精确TG参数需全文表格/曲线提取；后续需与Proban 1994/2022数据做材料与工艺去重。,否,2026-09-06
56,CTG0057,C-商业阻燃工艺/真实棉织物,Proban / THPS precondensate,Proban / THPS precondensate,,commercial durable FR finish,棉,织物,cotton fabric,,THPS precondensate ammonia cure (Proban),阻燃棉/防护服/公共纺织参照,,,,,,,,,,,,,,,,,论文明确进行了TG并比较热降解行为；摘要指出Proban样品TG曲线向低温移动最大且斜率陡，Pyrovatex样品同样向低温移动但斜率较缓。,Wiley目录/摘要确认TG,原始论文,Durable flame-retardant finished cotton fabrics characterized by thermal degradation behaviors,1999.0,10.1002/(SICI)1097-4628(19990207)71:6<975::AID-APP13>3.0.CO;2-S,https://onlinelibrary.wiley.com/toc/10974628/71/6,商业耐久阻燃工艺；非确定SKU,精确TG参数需全文表格/曲线提取；后续需与Proban 1994/2022数据做材料与工艺去重。,否,2026-09-06
57,CTG0058,C-商业阻燃工艺/真实棉织物,THPS monomer,THPS monomer,,commercial durable FR finish,棉,织物,cotton fabric,,THPS monomer heat cure,阻燃棉/防护服/公共纺织参照,,,,,,,,,,,,,,,,,论文明确进行了TG并比较热降解行为；摘要指出Proban样品TG曲线向低温移动最大且斜率陡，Pyrovatex样品同样向低温移动但斜率较缓。,Wiley目录/摘要确认TG,原始论文,Durable flame-retardant finished cotton fabrics characterized by thermal degradation behaviors,1999.0,10.1002/(SICI)1097-4628(19990207)71:6<975::AID-APP13>3.0.CO;2-S,https://onlinelibrary.wiley.com/toc/10974628/71/6,商业耐久阻燃工艺；非确定SKU,精确TG参数需全文表格/曲线提取；后续需与Proban 1994/2022数据做材料与工艺去重。,否,2026-09-06
58,CTG0060,B-明确商业品牌材料,Trevira CS®,control,,Trevira® CS,聚酯,织物,inherently flame-retardant Trevira® CS fabric,,control,公共建筑窗帘/软包/交通内装/阻燃装饰织物,,,20,,,,,,414.76,443.78,,,,,,,Phase I final=564.07°C；Phase I weight loss=85.27%。原文列名为Final Phase I % Weight Loss，不作为固定温度残余质量。,原文Table 5,原始论文,Effect of Fluorochemicals on Flame-Retardant Fibers,2003.0,10.1177/1528083703034627,https://journals.sagepub.com/doi/10.1177/1528083703034627,Trevira CS品牌织物级实测；可作为07表Trevira CS商品族TG基线,气氛在当前表格片段未明确，暂留空；起始/峰温按原文Phase I定义。,是,2026-09-06
59,CTG0061,B-明确商业品牌材料,Trevira CS®,5 g/L @20 psi,,Trevira® CS,聚酯,织物,inherently flame-retardant Trevira® CS fabric,,fluorochemical 5 g/L; mangle 20 psi,公共建筑窗帘/软包/交通内装/阻燃装饰织物,,,20,,,,,,410.29,439.17,,,,,,,Phase I final=584.12°C；Phase I weight loss=85.64%。原文列名为Final Phase I % Weight Loss，不作为固定温度残余质量。,原文Table 5,原始论文,Effect of Fluorochemicals on Flame-Retardant Fibers,2003.0,10.1177/1528083703034627,https://journals.sagepub.com/doi/10.1177/1528083703034627,Trevira CS品牌织物级实测；可作为07表Trevira CS商品族TG基线,气氛在当前表格片段未明确，暂留空；起始/峰温按原文Phase I定义。,是,2026-09-06
60,CTG0062,B-明确商业品牌材料,Trevira CS®,5 g/L @40 psi,,Trevira® CS,聚酯,织物,inherently flame-retardant Trevira® CS fabric,,fluorochemical 5 g/L; mangle 40 psi,公共建筑窗帘/软包/交通内装/阻燃装饰织物,,,20,,,,,,413.32,441.53,,,,,,,Phase I final=585.66°C；Phase I weight loss=86.90%。原文列名为Final Phase I % Weight Loss，不作为固定温度残余质量。,原文Table 5,原始论文,Effect of Fluorochemicals on Flame-Retardant Fibers,2003.0,10.1177/1528083703034627,https://journals.sagepub.com/doi/10.1177/1528083703034627,Trevira CS品牌织物级实测；可作为07表Trevira CS商品族TG基线,气氛在当前表格片段未明确，暂留空；起始/峰温按原文Phase I定义。,是,2026-09-06
61,CTG0063,B-明确商业品牌材料,Trevira CS®,10 g/L @20 psi,,Trevira® CS,聚酯,织物,inherently flame-retardant Trevira® CS fabric,,fluorochemical 10 g/L; mangle 20 psi,公共建筑窗帘/软包/交通内装/阻燃装饰织物,,,20,,,,,,412.7,442.6,,,,,,,Phase I final=554.25°C；Phase I weight loss=86.52%。原文列名为Final Phase I % Weight Loss，不作为固定温度残余质量。,原文Table 5,原始论文,Effect of Fluorochemicals on Flame-Retardant Fibers,2003.0,10.1177/1528083703034627,https://journals.sagepub.com/doi/10.1177/1528083703034627,Trevira CS品牌织物级实测；可作为07表Trevira CS商品族TG基线,气氛在当前表格片段未明确，暂留空；起始/峰温按原文Phase I定义。,是,2026-09-06
62,CTG0064,B-明确商业品牌材料,Trevira CS®,10 g/L @40 psi,,Trevira® CS,聚酯,织物,inherently flame-retardant Trevira® CS fabric,,fluorochemical 10 g/L; mangle 40 psi,公共建筑窗帘/软包/交通内装/阻燃装饰织物,,,20,,,,,,410.59,439.31,,,,,,,Phase I final=567.20°C；Phase I weight loss=85.83%。原文列名为Final Phase I % Weight Loss，不作为固定温度残余质量。,原文Table 5,原始论文,Effect of Fluorochemicals on Flame-Retardant Fibers,2003.0,10.1177/1528083703034627,https://journals.sagepub.com/doi/10.1177/1528083703034627,Trevira CS品牌织物级实测；可作为07表Trevira CS商品族TG基线,气氛在当前表格片段未明确，暂留空；起始/峰温按原文Phase I定义。,是,2026-09-06
63,CTG0065,B-明确商业品牌材料,Trevira CS®,15 g/L @20 psi,,Trevira® CS,聚酯,织物,inherently flame-retardant Trevira® CS fabric,,fluorochemical 15 g/L; mangle 20 psi,公共建筑窗帘/软包/交通内装/阻燃装饰织物,,,20,,,,,,411.38,441.08,,,,,,,Phase I final=583.33°C；Phase I weight loss=86.24%。原文列名为Final Phase I % Weight Loss，不作为固定温度残余质量。,原文Table 5,原始论文,Effect of Fluorochemicals on Flame-Retardant Fibers,2003.0,10.1177/1528083703034627,https://journals.sagepub.com/doi/10.1177/1528083703034627,Trevira CS品牌织物级实测；可作为07表Trevira CS商品族TG基线,气氛在当前表格片段未明确，暂留空；起始/峰温按原文Phase I定义。,是,2026-09-06
64,CTG0066,B-明确商业品牌材料,Trevira CS®,15 g/L @40 psi,,Trevira® CS,聚酯,织物,inherently flame-retardant Trevira® CS fabric,,fluorochemical 15 g/L; mangle 40 psi,公共建筑窗帘/软包/交通内装/阻燃装饰织物,,,20,,,,,,411.72,441.5,,,,,,,Phase I final=592.65°C；Phase I weight loss=86.15%。原文列名为Final Phase I % Weight Loss，不作为固定温度残余质量。,原文Table 5,原始论文,Effect of Fluorochemicals on Flame-Retardant Fibers,2003.0,10.1177/1528083703034627,https://journals.sagepub.com/doi/10.1177/1528083703034627,Trevira CS品牌织物级实测；可作为07表Trevira CS商品族TG基线,气氛在当前表格片段未明确，暂留空；起始/峰温按原文Phase I定义。,是,2026-09-06
65,CTG0067,B-明确商业品牌材料,Trevira CS®,40 g/L @20 psi,,Trevira® CS,聚酯,织物,inherently flame-retardant Trevira® CS fabric,,fluorochemical 40 g/L; mangle 20 psi,公共建筑窗帘/软包/交通内装/阻燃装饰织物,,,20,,,,,,410.87,436.55,,,,,,,Phase I final=596.55°C；Phase I weight loss=90.88%。原文列名为Final Phase I % Weight Loss，不作为固定温度残余质量。,原文Table 5,原始论文,Effect of Fluorochemicals on Flame-Retardant Fibers,2003.0,10.1177/1528083703034627,https://journals.sagepub.com/doi/10.1177/1528083703034627,Trevira CS品牌织物级实测；可作为07表Trevira CS商品族TG基线,气氛在当前表格片段未明确，暂留空；起始/峰温按原文Phase I定义。,是,2026-09-06
66,CTG0068,B-明确商业品牌材料,Kermel®/viscose,Control,,Kermel®,芳纶/粘胶,织物,Kermel® / viscose inherently FR blend,,control,消防/应急/工业防护服辅助参照,,,20,,,,,,264.03,279.96,,,,,,,Phase I weight loss=34.11%；Phase II onset=514.34°C；Phase II final=624.19°C；Phase II weight loss=38.44%。,原文Table 6,原始论文,Effect of Fluorochemicals on Flame-Retardant Fibers,2003.0,10.1177/1528083703034627,https://journals.sagepub.com/doi/10.1177/1528083703034627,Kermel品牌混纺织物级实测,当前抓取表未明确Kermel/viscose精确混纺比例；Tmax2栏保存原文Phase II起始温度而非峰温，因此只作为辅助字段使用。,是,2026-09-06
67,CTG0069,B-明确商业品牌材料,Kermel®/viscose,5 g/L @20 psi,,Kermel®,芳纶/粘胶,织物,Kermel® / viscose inherently FR blend,,fluorochemical 5 g/L; mangle 20 psi,消防/应急/工业防护服辅助参照,,,20,,,,,,260.9,278.85,,,,,,,Phase I weight loss=34.81%；Phase II onset=525.30°C；Phase II final=646.15°C；Phase II weight loss=36.93%。,原文Table 6,原始论文,Effect of Fluorochemicals on Flame-Retardant Fibers,2003.0,10.1177/1528083703034627,https://journals.sagepub.com/doi/10.1177/1528083703034627,Kermel品牌混纺织物级实测,当前抓取表未明确Kermel/viscose精确混纺比例；Tmax2栏保存原文Phase II起始温度而非峰温，因此只作为辅助字段使用。,是,2026-09-06
68,CTG0070,B-明确商业品牌材料,Kermel®/viscose,5 g/L @40 psi,,Kermel®,芳纶/粘胶,织物,Kermel® / viscose inherently FR blend,,fluorochemical 5 g/L; mangle 40 psi,消防/应急/工业防护服辅助参照,,,20,,,,,,261.94,278.7,,,,,,,Phase I weight loss=35.72%；Phase II onset=543.70°C；Phase II final=626.77°C；Phase II weight loss=37.19%。,原文Table 6,原始论文,Effect of Fluorochemicals on Flame-Retardant Fibers,2003.0,10.1177/1528083703034627,https://journals.sagepub.com/doi/10.1177/1528083703034627,Kermel品牌混纺织物级实测,当前抓取表未明确Kermel/viscose精确混纺比例；Tmax2栏保存原文Phase II起始温度而非峰温，因此只作为辅助字段使用。,是,2026-09-06
