Repository: PolyFT/textile-tga-database

# Textile TGA Database

Research database for textile thermal-response / thermogravimetric data, with LOI as a principal fire-performance label.

## Historical imported workbook snapshot (2026-09-21)

- Literature TG records: 209
- Commercial / branded / city-use textile TG records: 430
- Unified scatter-ready rows: 639
- Rows with LOI: 242
- Rows with both Tmax1 and LOI: 122
- Rows with both residue and LOI: 98

Snapshot source: `纺织品文献基准数据_持续扩展_430条TG_20260921.xlsx`.

## Data organization

`data/literature_tg.csv`  
Original literature TG record layer.

`data/commercial_tg.csv`  
Commercial/branded/city-use textile TG layer.

`data/scatter_ready.csv`

File: data/commercial_tg.csv (part 2 of 5)
<PARSED TEXT FOR SHEET: 1 / 1 TABS
69,CTG0071,B-明确商业品牌材料,Kermel®/viscose,10 g/L @20 psi,,Kermel®,芳纶/粘胶,织物,Kermel® / viscose inherently FR blend,,fluorochemical 10 g/L; mangle 20 psi,消防/应急/工业防护服辅助参照,,,20,,,,,,260.98,278.71,,,,,,,Phase I weight loss=35.28%；Phase II onset=531.34°C；Phase II final=642.17°C；Phase II weight loss=36.77%。,原文Table 6,原始论文,Effect of Fluorochemicals on Flame-Retardant Fibers,2003.0,10.1177/1528083703034627,https://journals.sagepub.com/doi/10.1177/1528083703034627,Kermel品牌混纺织物级实测,当前抓取表未明确Kermel/viscose精确混纺比例；Tmax2栏保存原文Phase II起始温度而非峰温，因此只作为辅助字段使用。,是,2026-09-06
70,CTG0072,B-明确商业品牌材料,Kermel®/viscose,10 g/L @40 psi,,Kermel®,芳纶/粘胶,织物,Kermel® / viscose inherently FR blend,,fluorochemical 10 g/L; mangle 40 psi,消防/应急/工业防护服辅助参照,,,20,,,,,,258.51,279.44,,,,,,,Phase I weight loss=36.16%；Phase II onset=527.50°C；Phase II final=649.39°C；Phase II weight loss=36.20%。,原文Table 6,原始论文,Effect of Fluorochemicals on Flame-Retardant Fibers,2003.0,10.1177/1528083703034627,https://journals.sagepub.com/doi/10.1177/1528083703034627,Kermel品牌混纺织物级实测,当前抓取表未明确Kermel/viscose精确混纺比例；Tmax2栏保存原文Phase II起始温度而非峰温，因此只作为辅助字段使用。,是,2026-09-06
71,CTG0073,B-明确商业品牌材料,Kermel®/viscose,15 g/L @20 psi,,Kermel®,芳纶/粘胶,织物,Kermel® / viscose inherently FR blend,,fluorochemical 15 g/L; mangle 20 psi,消防/应急/工业防护服辅助参照,,,20,,,,,,260.42,279.1,,,,,,,Phase I weight loss=35.69%；Phase II onset=552.91°C；Phase II final=607.95°C；Phase II weight loss=38.34%。,原文Table 6,原始论文,Effect of Fluorochemicals on Flame-Retardant Fibers,2003.0,10.1177/1528083703034627,https://journals.sagepub.com/doi/10.1177/1528083703034627,Kermel品牌混纺织物级实测,当前抓取表未明确Kermel/viscose精确混纺比例；Tmax2栏保存原文Phase II起始温度而非峰温，因此只作为辅助字段使用。,是,2026-09-06
72,CTG0074,B-明确商业品牌材料,Kermel®/viscose,15 g/L @40 psi,,Kermel®,芳纶/粘胶,织物,Kermel® / viscose inherently FR blend,,fluorochemical 15 g/L; mangle 40 psi,消防/应急/工业防护服辅助参照,,,20,,,,,,259.59,274.72,,,,,,,Phase I weight loss=35.17%；Phase II onset=546.21°C；Phase II final=614.38°C；Phase II weight loss=38.98%。,原文Table 6,原始论文,Effect of Fluorochemicals on Flame-Retardant Fibers,2003.0,10.1177/1528083703034627,https://journals.sagepub.com/doi/10.1177/1528083703034627,Kermel品牌混纺织物级实测,当前抓取表未明确Kermel/viscose精确混纺比例；Tmax2栏保存原文Phase II起始温度而非峰温，因此只作为辅助字段使用。,是,2026-09-06
73,CTG0075,B-明确商业品牌材料,Kermel®/viscose,40 g/L @20 psi,,Kermel®,芳纶/粘胶,织物,Kermel® / viscose inherently FR blend,,fluorochemical 40 g/L; mangle 20 psi,消防/应急/工业防护服辅助参照,,,20,,,,,,256.26,275.85,,,,,,,Phase I weight loss=34.01%；Phase II onset=498.62°C；Phase II final=550.85°C；Phase II weight loss=21.97%。,原文Table 6,原始论文,Effect of Fluorochemicals on Flame-Retardant Fibers,2003.0,10.1177/1528083703034627,https://journals.sagepub.com/doi/10.1177/1528083703034627,Kermel品牌混纺织物级实测,当前抓取表未明确Kermel/viscose精确混纺比例；Tmax2栏保存原文Phase II起始温度而非峰温，因此只作为辅助字段使用。,是,2026-09-06
74,CTG0076,C-真实城市/军用NYCO织物体系,Control,Control - air,,US Army Natick supplied NYCO,棉/锦纶,织物,"camouflaged NYCO, 1:1 nylon/cotton",235.0,untreated,防护服/应急救援/高风险城市工业作业辅助参照,air,,,,,,,,,,,,,700.0,0.8,,control,原文Table I,原始论文全文,Layer-by-layer assembly of halogen-free polymeric materials on nylon/cotton blend for flame retardant applications,2016.0,10.1002/fam.2280,https://onlinelibrary.wiley.com/doi/10.1002/fam.2280,真实50/50 NYCO织物；S4棉/锦纶重要辅助参照，但比例不同于88/12,R700为明确表格值；当前抓取文本未给TGA升温速率，留空。,是,2026-09-06
75,CTG0077,C-真实城市/军用NYCO织物体系,Control,Control - N2,,US Army Natick supplied NYCO,棉/锦纶,织物,"camouflaged NYCO, 1:1 nylon/cotton",235.0,untreated,防护服/应急救援/高风险城市工业作业辅助参照,N2,,,,,,,,,,,,,700.0,11.46,,control,原文Table I,原始论文全文,Layer-by-layer assembly of halogen-free polymeric materials on nylon/cotton blend for flame retardant applications,2016.0,10.1002/fam.2280,https://onlinelibrary.wiley.com/doi/10.1002/fam.2280,真实50/50 NYCO织物；S4棉/锦纶重要辅助参照，但比例不同于88/12,R700为明确表格值；当前抓取文本未给TGA升温速率，留空。,是,2026-09-06
76,CTG0078,C-真实城市/军用NYCO织物体系,PSP/QMS-435,5 bilayers - air,,US Army Natick supplied NYCO,棉/锦纶,织物,"camouflaged NYCO, 1:1 nylon/cotton",235.0,"PSP/QMS-435, 5 bilayers; weight add-on 50.55%",防护服/应急救援/高风险城市工业作业辅助参照,air,,,,,,,,,,,,,700.0,16.8,,PSP/QMS-435; 5 bilayers; weight add-on=50.55%。 处理后样品在空气中的降解起始约：QMS-435≈230°C；WSA-9911/7021≈310°C（正文约数）。,原文Table I,原始论文全文,Layer-by-layer assembly of halogen-free polymeric materials on nylon/cotton blend for flame retardant applications,2016.0,10.1002/fam.2280,https://onlinelibrary.wiley.com/doi/10.1002/fam.2280,真实50/50 NYCO织物；S4棉/锦纶重要辅助参照，但比例不同于88/12,R700为明确表格值；当前抓取文本未给TGA升温速率，留空。,是,2026-09-06
77,CTG0079,C-真实城市/军用NYCO织物体系,PSP/QMS-435,5 bilayers - N2,,US Army Natick supplied NYCO,棉/锦纶,织物,"camouflaged NYCO, 1:1 nylon/cotton",235.0,"PSP/QMS-435, 5 bilayers; weight add-on 50.55%",防护服/应急救援/高风险城市工业作业辅助参照,N2,,,,,,,,,,,,,700.0,23.42,,PSP/QMS-435; 5 bilayers; weight add-on=50.55%。 处理后样品在空气中的降解起始约：QMS-435≈230°C；WSA-9911/7021≈310°C（正文约数）。,原文Table I,原始论文全文,Layer-by-layer assembly of halogen-free polymeric materials on nylon/cotton blend for flame retardant applications,2016.0,10.1002/fam.2280,https://onlinelibrary.wiley.com/doi/10.1002/fam.2280,真实50/50 NYCO织物；S4棉/锦纶重要辅助参照，但比例不同于88/12,R700为明确表格值；当前抓取文本未给TGA升温速率，留空。,是,2026-09-06
78,CTG0080,C-真实城市/军用NYCO织物体系,PSP/QMS-435,10 bilayers - air,,US Army Natick supplied NYCO,棉/锦纶,织物,"camouflaged NYCO, 1:1 nylon/cotton",235.0,"PSP/QMS-435, 10 bilayers; weight add-on 102.89%",防护服/应急救援/高风险城市工业作业辅助参照,air,,,,,,,,,,,,,700.0,27.2,,PSP/QMS-435; 10 bilayers; weight add-on=102.89%。 处理后样品在空气中的降解起始约：QMS-435≈230°C；WSA-9911/7021≈310°C（正文约数）。,原文Table I,原始论文全文,Layer-by-layer assembly of halogen-free polymeric materials on nylon/cotton blend for flame retardant applications,2016.0,10.1002/fam.2280,https://onlinelibrary.wiley.com/doi/10.1002/fam.2280,真实50/50 NYCO织物；S4棉/锦纶重要辅助参照，但比例不同于88/12,R700为明确表格值；当前抓取文本未给TGA升温速率，留空。,是,2026-09-06
79,CTG0081,C-真实城市/军用NYCO织物体系,PSP/QMS-435,10 bilayers - N2,,US Army Natick supplied NYCO,棉/锦纶,织物,"camouflaged NYCO, 1:1 nylon/cotton",235.0,"PSP/QMS-435, 10 bilayers; weight add-on 102.89%",防护服/应急救援/高风险城市工业作业辅助参照,N2,,,,,,,,,,,,,700.0,27.26,,PSP/QMS-435; 10 bilayers; weight add-on=102.89%。 处理后样品在空气中的降解起始约：QMS-435≈230°C；WSA-9911/7021≈310°C（正文约数）。,原文Table I,原始论文全文,Layer-by-layer assembly of halogen-free polymeric materials on nylon/cotton blend for flame retardant applications,2016.0,10.1002/fam.2280,https://onlinelibrary.wiley.com/doi/10.1002/fam.2280,真实50/50 NYCO织物；S4棉/锦纶重要辅助参照，但比例不同于88/12,R700为明确表格值；当前抓取文本未给TGA升温速率，留空。,是,2026-09-06
80,CTG0082,C-真实城市/军用NYCO织物体系,PSP/QMS-435,15 bilayers - air,,US Army Natick supplied NYCO,棉/锦纶,织物,"camouflaged NYCO, 1:1 nylon/cotton",235.0,"PSP/QMS-435, 15 bilayers; weight add-on 165.89%",防护服/应急救援/高风险城市工业作业辅助参照,air,,,,,,,,,,,,,700.0,37.4,,PSP/QMS-435; 15 bilayers; weight add-on=165.89%。 处理后样品在空气中的降解起始约：QMS-435≈230°C；WSA-9911/7021≈310°C（正文约数）。,原文Table I,原始论文全文,Layer-by-layer assembly of halogen-free polymeric materials on nylon/cotton blend for flame retardant applications,2016.0,10.1002/fam.2280,https://onlinelibrary.wiley.com/doi/10.1002/fam.2280,真实50/50 NYCO织物；S4棉/锦纶重要辅助参照，但比例不同于88/12,R700为明确表格值；当前抓取文本未给TGA升温速率，留空。,是,2026-09-06
81,CTG0083,C-真实城市/军用NYCO织物体系,PSP/QMS-435,15 bilayers - N2,,US Army Natick supplied NYCO,棉/锦纶,织物,"camouflaged NYCO, 1:1 nylon/cotton",235.0,"PSP/QMS-435, 15 bilayers; weight add-on 165.89%",防护服/应急救援/高风险城市工业作业辅助参照,N2,,,,,,,,,,,,,700.0,28.79,,PSP/QMS-435; 15 bilayers; weight add-on=165.89%。 处理后样品在空气中的降解起始约：QMS-435≈230°C；WSA-9911/7021≈310°C（正文约数）。,原文Table I,原始论文全文,Layer-by-layer assembly of halogen-free polymeric materials on nylon/cotton blend for flame retardant applications,2016.0,10.1002/fam.2280,https://onlinelibrary.wiley.com/doi/10.1002/fam.2280,真实50/50 NYCO织物；S4棉/锦纶重要辅助参照，但比例不同于88/12,R700为明确表格值；当前抓取文本未给TGA升温速率，留空。,是,2026-09-06
82,CTG0084,C-真实城市/军用NYCO织物体系,PSP/QMS-435,20 bilayers - air,,US Army Natick supplied NYCO,棉/锦纶,织物,"camouflaged NYCO, 1:1 nylon/cotton",235.0,"PSP/QMS-435, 20 bilayers; weight add-on 195.67%",防护服/应急救援/高风险城市工业作业辅助参照,air,,,,,,,,,,,,,700.0,34.2,,PSP/QMS-435; 20 bilayers; weight add-on=195.67%。 处理后样品在空气中的降解起始约：QMS-435≈230°C；WSA-9911/7021≈310°C（正文约数）。,原文Table I,原始论文全文,Layer-by-layer assembly of halogen-free polymeric materials on nylon/cotton blend for flame retardant applications,2016.0,10.1002/fam.2280,https://onlinelibrary.wiley.com/doi/10.1002/fam.2280,真实50/50 NYCO织物；S4棉/锦纶重要辅助参照，但比例不同于88/12,R700为明确表格值；当前抓取文本未给TGA升温速率，留空。,是,2026-09-06
83,CTG0085,C-真实城市/军用NYCO织物体系,PSP/QMS-435,20 bilayers - N2,,US Army Natick supplied NYCO,棉/锦纶,织物,"camouflaged NYCO, 1:1 nylon/cotton",235.0,"PSP/QMS-435, 20 bilayers; weight add-on 195.67%",防护服/应急救援/高风险城市工业作业辅助参照,N2,,,,,,,,,,,,,700.0,34.35,,PSP/QMS-435; 20 bilayers; weight add-on=195.67%。 处理后样品在空气中的降解起始约：QMS-435≈230°C；WSA-9911/7021≈310°C（正文约数）。,原文Table I,原始论文全文,Layer-by-layer assembly of halogen-free polymeric materials on nylon/cotton blend for flame retardant applications,2016.0,10.1002/fam.2280,https://onlinelibrary.wiley.com/doi/10.1002/fam.2280,真实50/50 NYCO织物；S4棉/锦纶重要辅助参照，但比例不同于88/12,R700为明确表格值；当前抓取文本未给TGA升温速率，留空。,是,2026-09-06
84,CTG0086,C-真实城市/军用NYCO织物体系,PSP/WSA-9911,5 bilayers - air,,US Army Natick supplied NYCO,棉/锦纶,织物,"camouflaged NYCO, 1:1 nylon/cotton",235.0,"PSP/WSA-9911, 5 bilayers; weight add-on 12.74%",防护服/应急救援/高风险城市工业作业辅助参照,air,,,,,,,,,,,,,700.0,9.8,,PSP/WSA-9911; 5 bilayers; weight add-on=12.74%。 处理后样品在空气中的降解起始约：QMS-435≈230°C；WSA-9911/7021≈310°C（正文约数）。,原文Table I,原始论文全文,Layer-by-layer assembly of halogen-free polymeric materials on nylon/cotton blend for flame retardant applications,2016.0,10.1002/fam.2280,https://onlinelibrary.wiley.com/doi/10.1002/fam.2280,真实50/50 NYCO织物；S4棉/锦纶重要辅助参照，但比例不同于88/12,R700为明确表格值；当前抓取文本未给TGA升温速率，留空。,是,2026-09-06
85,CTG0087,C-真实城市/军用NYCO织物体系,PSP/WSA-9911,5 bilayers - N2,,US Army Natick supplied NYCO,棉/锦纶,织物,"camouflaged NYCO, 1:1 nylon/cotton",235.0,"PSP/WSA-9911, 5 bilayers; weight add-on 12.74%",防护服/应急救援/高风险城市工业作业辅助参照,N2,,,,,,,,,,,,,700.0,19.51,,PSP/WSA-9911; 5 bilayers; weight add-on=12.74%。 处理后样品在空气中的降解起始约：QMS-435≈230°C；WSA-9911/7021≈310°C（正文约数）。,原文Table I,原始论文全文,Layer-by-layer assembly of halogen-free polymeric materials on nylon/cotton blend for flame retardant applications,2016.0,10.1002/fam.2280,https://onlinelibrary.wiley.com/doi/10.1002/fam.2280,真实50/50 NYCO织物；S4棉/锦纶重要辅助参照，但比例不同于88/12,R700为明确表格值；当前抓取文本未给TGA升温速率，留空。,是,2026-09-06
86,CTG0088,C-真实城市/军用NYCO织物体系,PSP/WSA-9911,10 bilayers - air,,US Army Natick supplied NYCO,棉/锦纶,织物,"camouflaged NYCO, 1:1 nylon/cotton",235.0,"PSP/WSA-9911, 10 bilayers; weight add-on 24.67%",防护服/应急救援/高风险城市工业作业辅助参照,air,,,,,,,,,,,,,700.0,19.84,,PSP/WSA-9911; 10 bilayers; weight add-on=24.67%。 处理后样品在空气中的降解起始约：QMS-435≈230°C；WSA-9911/7021≈310°C（正文约数）。,原文Table I,原始论文全文,Layer-by-layer assembly of halogen-free polymeric materials on nylon/cotton blend for flame retardant applications,2016.0,10.1002/fam.2280,https://onlinelibrary.wiley.com/doi/10.1002/fam.2280,真实50/50 NYCO织物；S4棉/锦纶重要辅助参照，但比例不同于88/12,R700为明确表格值；当前抓取文本未给TGA升温速率，留空。,是,2026-09-06
87,CTG0089,C-真实城市/军用NYCO织物体系,PSP/WSA-9911,10 bilayers - N2,,US Army Natick supplied NYCO,棉/锦纶,织物,"camouflaged NYCO, 1:1 nylon/cotton",235.0,"PSP/WSA-9911, 10 bilayers; weight add-on 24.67%",防护服/应急救援/高风险城市工业作业辅助参照,N2,,,,,,,,,,,,,700.0,23.54,,PSP/WSA-9911; 10 bilayers; weight add-on=24.67%。 处理后样品在空气中的降解起始约：QMS-435≈230°C；WSA-9911/7021≈310°C（正文约数）。,原文Table I,原始论文全文,Layer-by-layer assembly of halogen-free polymeric materials on nylon/cotton blend for flame retardant applications,2016.0,10.1002/fam.2280,https://onlinelibrary.wiley.com/doi/10.1002/fam.2280,真实50/50 NYCO织物；S4棉/锦纶重要辅助参照，但比例不同于88/12,R700为明确表格值；当前抓取文本未给TGA升温速率，留空。,是,2026-09-06
88,CTG0090,C-真实城市/军用NYCO织物体系,PSP/WSA-9911,15 bilayers - air,,US Army Natick supplied NYCO,棉/锦纶,织物,"camouflaged NYCO, 1:1 nylon/cotton",235.0,"PSP/WSA-9911, 15 bilayers; weight add-on 40.39%",防护服/应急救援/高风险城市工业作业辅助参照,air,,,,,,,,,,,,,700.0,24.2,,PSP/WSA-9911; 15 bilayers; weight add-on=40.39%。 处理后样品在空气中的降解起始约：QMS-435≈230°C；WSA-9911/7021≈310°C（正文约数）。,原文Table I,原始论文全文,Layer-by-layer assembly of halogen-free polymeric materials on nylon/cotton blend for flame retardant applications,2016.0,10.1002/fam.2280,https://onlinelibrary.wiley.com/doi/10.1002/fam.2280,真实50/50 NYCO织物；S4棉/锦纶重要辅助参照，但比例不同于88/12,R700为明确表格值；当前抓取文本未给TGA升温速率，留空。,是,2026-09-06
89,CTG0091,C-真实城市/军用NYCO织物体系,PSP/WSA-9911,15 bilayers - N2,,US Army Natick supplied NYCO,棉/锦纶,织物,"camouflaged NYCO, 1:1 nylon/cotton",235.0,"PSP/WSA-9911, 15 bilayers; weight add-on 40.39%",防护服/应急救援/高风险城市工业作业辅助参照,N2,,,,,,,,,,,,,700.0,29.34,,PSP/WSA-9911; 15 bilayers; weight add-on=40.39%。 处理后样品在空气中的降解起始约：QMS-435≈230°C；WSA-9911/7021≈310°C（正文约数）。,原文Table I,原始论文全文,Layer-by-layer assembly of halogen-free polymeric materials on nylon/cotton blend for flame retardant applications,2016.0,10.1002/fam.2280,https://onlinelibrary.wiley.com/doi/10.1002/fam.2280,真实50/50 NYCO织物；S4棉/锦纶重要辅助参照，但比例不同于88/12,R700为明确表格值；当前抓取文本未给TGA升温速率，留空。,是,2026-09-06
90,CTG0092,C-真实城市/军用NYCO织物体系,PSP/WSA-9911,20 bilayers - air,,US Army Natick supplied NYCO,棉/锦纶,织物,"camouflaged NYCO, 1:1 nylon/cotton",235.0,"PSP/WSA-9911, 20 bilayers; weight add-on 56.13%",防护服/应急救援/高风险城市工业作业辅助参照,air,,,,,,,,,,,,,700.0,35.0,,PSP/WSA-9911; 20 bilayers; weight add-on=56.13%。 处理后样品在空气中的降解起始约：QMS-435≈230°C；WSA-9911/7021≈310°C（正文约数）。,原文Table I,原始论文全文,Layer-by-layer assembly of halogen-free polymeric materials on nylon/cotton blend for flame retardant applications,2016.0,10.1002/fam.2280,https://onlinelibrary.wiley.com/doi/10.1002/fam.2280,真实50/50 NYCO织物；S4棉/锦纶重要辅助参照，但比例不同于88/12,R700为明确表格值；当前抓取文本未给TGA升温速率，留空。,是,2026-09-06
91,CTG0093,C-真实城市/军用NYCO织物体系,PSP/WSA-9911,20 bilayers - N2,,US Army Natick supplied NYCO,棉/锦纶,织物,"camouflaged NYCO, 1:1 nylon/cotton",235.0,"PSP/WSA-9911, 20 bilayers; weight add-on 56.13%",防护服/应急救援/高风险城市工业作业辅助参照,N2,,,,,,,,,,,,,700.0,38.13,,PSP/WSA-9911; 20 bilayers; weight add-on=56.13%。 处理后样品在空气中的降解起始约：QMS-435≈230°C；WSA-9911/7021≈310°C（正文约数）。,原文Table I,原始论文全文,Layer-by-layer assembly of halogen-free polymeric materials on nylon/cotton blend for flame retardant applications,2016.0,10.1002/fam.2280,https://onlinelibrary.wiley.com/doi/10.1002/fam.2280,真实50/50 NYCO织物；S4棉/锦纶重要辅助参照，但比例不同于88/12,R700为明确表格值；当前抓取文本未给TGA升温速率，留空。,是,2026-09-06
92,CTG0094,C-真实城市/军用NYCO织物体系,PSP/WSA-7021,5 bilayers - air,,US Army Natick supplied NYCO,棉/锦纶,织物,"camouflaged NYCO, 1:1 nylon/cotton",235.0,"PSP/WSA-7021, 5 bilayers; weight add-on 14.46%",防护服/应急救援/高风险城市工业作业辅助参照,air,,,,,,,,,,,,,700.0,10.06,,PSP/WSA-7021; 5 bilayers; weight add-on=14.46%。 处理后样品在空气中的降解起始约：QMS-435≈230°C；WSA-9911/7021≈310°C（正文约数）。,原文Table I,原始论文全文,Layer-by-layer assembly of halogen-free polymeric materials on nylon/cotton blend for flame retardant applications,2016.0,10.1002/fam.2280,https://onlinelibrary.wiley.com/doi/10.1002/fam.2280,真实50/50 NYCO织物；S4棉/锦纶重要辅助参照，但比例不同于88/12,R700为明确表格值；当前抓取文本未给TGA升温速率，留空。,是,2026-09-06
93,CTG0095,C-真实城市/军用NYCO织物体系,PSP/WSA-7021,5 bilayers - N2,,US Army Natick supplied NYCO,棉/锦纶,织物,"camouflaged NYCO, 1:1 nylon/cotton",235.0,"PSP/WSA-7021, 5 bilayers; weight add-on 14.46%",防护服/应急救援/高风险城市工业作业辅助参照,N2,,,,,,,,,,,,,700.0,21.8,,PSP/WSA-7021; 5 bilayers; weight add-on=14.46%。 处理后样品在空气中的降解起始约：QMS-435≈230°C；WSA-9911/7021≈310°C（正文约数）。,原文Table I,原始论文全文,Layer-by-layer assembly of halogen-free polymeric materials on nylon/cotton blend for flame retardant applications,2016.0,10.1002/fam.2280,https://onlinelibrary.wiley.com/doi/10.1002/fam.2280,真实50/50 NYCO织物；S4棉/锦纶重要辅助参照，但比例不同于88/12,R700为明确表格值；当前抓取文本未给TGA升温速率，留空。,是,2026-09-06
94,CTG0096,C-真实城市/军用NYCO织物体系,PSP/WSA-7021,10 bilayers - air,,US Army Natick supplied NYCO,棉/锦纶,织物,"camouflaged NYCO, 1:1 nylon/cotton",235.0,"PSP/WSA-7021, 10 bilayers; weight add-on 29.34%",防护服/应急救援/高风险城市工业作业辅助参照,air,,,,,,,,,,,,,700.0,21.2,,PSP/WSA-7021; 10 bilayers; weight add-on=29.34%。 处理后样品在空气中的降解起始约：QMS-435≈230°C；WSA-9911/7021≈310°C（正文约数）。,原文Table I,原始论文全文,Layer-by-layer assembly of halogen-free polymeric materials on nylon/cotton blend for flame retardant applications,2016.0,10.1002/fam.2280,https://onlinelibrary.wiley.com/doi/10.1002/fam.2280,真实50/50 NYCO织物；S4棉/锦纶重要辅助参照，但比例不同于88/12,R700为明确表格值；当前抓取文本未给TGA升温速率，留空。,是,2026-09-06
95,CTG0097,C-真实城市/军用NYCO织物体系,PSP/WSA-7021,10 bilayers - N2,,US Army Natick supplied NYCO,棉/锦纶,织物,"camouflaged NYCO, 1:1 nylon/cotton",235.0,"PSP/WSA-7021, 10 bilayers; weight add-on 29.34%",防护服/应急救援/高风险城市工业作业辅助参照,N2,,,,,,,,,,,,,700.0,25.77,,PSP/WSA-7021; 10 bilayers; weight add-on=29.34%。 处理后样品在空气中的降解起始约：QMS-435≈230°C；WSA-9911/7021≈310°C（正文约数）。,原文Table I,原始论文全文,Layer-by-layer assembly of halogen-free polymeric materials on nylon/cotton blend for flame retardant applications,2016.0,10.1002/fam.2280,https://onlinelibrary.wiley.com/doi/10.1002/fam.2280,真实50/50 NYCO织物；S4棉/锦纶重要辅助参照，但比例不同于88/12,R700为明确表格值；当前抓取文本未给TGA升温速率，留空。,是,2026-09-06
96,CTG0098,C-真实城市/军用NYCO织物体系,PSP/WSA-7021,15 bilayers - air,,US Army Natick supplied NYCO,棉/锦纶,织物,"camouflaged NYCO, 1:1 nylon/cotton",235.0,"PSP/WSA-7021, 15 bilayers; weight add-on 55.29%",防护服/应急救援/高风险城市工业作业辅助参照,air,,,,,,,,,,,,,700.0,28.2,,PSP/WSA-7021; 15 bilayers; weight add-on=55.29%。 处理后样品在空气中的降解起始约：QMS-435≈230°C；WSA-9911/7021≈310°C（正文约数）。,原文Table I,原始论文全文,Layer-by-layer assembly of halogen-free polymeric materials on nylon/cotton blend for flame retardant applications,2016.0,10.1002/fam.2280,https://onlinelibrary.wiley.com/doi/10.1002/fam.2280,真实50/50 NYCO织物；S4棉/锦纶重要辅助参照，但比例不同于88/12,R700为明确表格值；当前抓取文本未给TGA升温速率，留空。,是,2026-09-06
97,CTG0099,C-真实城市/军用NYCO织物体系,PSP/WSA-7021,15 bilayers - N2,,US Army Natick supplied NYCO,棉/锦纶,织物,"camouflaged NYCO, 1:1 nylon/cotton",235.0,"PSP/WSA-7021, 15 bilayers; weight add-on 55.29%",防护服/应急救援/高风险城市工业作业辅助参照,N2,,,,,,,,,,,,,700.0,30.35,,PSP/WSA-7021; 15 bilayers; weight add-on=55.29%。 处理后样品在空气中的降解起始约：QMS-435≈230°C；WSA-9911/7021≈310°C（正文约数）。,原文Table I,原始论文全文,Layer-by-layer assembly of halogen-free polymeric materials on nylon/cotton blend for flame retardant applications,2016.0,10.1002/fam.2280,https://onlinelibrary.wiley.com/doi/10.1002/fam.2280,真实50/50 NYCO织物；S4棉/锦纶重要辅助参照，但比例不同于88/12,R700为明确表格值；当前抓取文本未给TGA升温速率，留空。,是,2026-09-06
98,CTG0100,C-真实城市/军用NYCO织物体系,PSP/WSA-7021,20 bilayers - air,,US Army Natick supplied NYCO,棉/锦纶,织物,"camouflaged NYCO, 1:1 nylon/cotton",235.0,"PSP/WSA-7021, 20 bilayers; weight add-on 89.23%",防护服/应急救援/高风险城市工业作业辅助参照,air,,,,,,,,,,,,,700.0,36.0,,PSP/WSA-7021; 20 bilayers; weight add-on=89.23%。 处理后样品在空气中的降解起始约：QMS-435≈230°C；WSA-9911/7021≈310°C（正文约数）。,原文Table I,原始论文全文,Layer-by-layer assembly of halogen-free polymeric materials on nylon/cotton blend for flame retardant applications,2016.0,10.1002/fam.2280,https://onlinelibrary.wiley.com/doi/10.1002/fam.2280,真实50/50 NYCO织物；S4棉/锦纶重要辅助参照，但比例不同于88/12,R700为明确表格值；当前抓取文本未给TGA升温速率，留空。,是,2026-09-06
99,CTG0101,C-真实城市/军用NYCO织物体系,PSP/WSA-7021,20 bilayers - N2,,US Army Natick supplied NYCO,棉/锦纶,织物,"camouflaged NYCO, 1:1 nylon/cotton",235.0,"PSP/WSA-7021, 20 bilayers; weight add-on 89.23%",防护服/应急救援/高风险城市工业作业辅助参照,N2,,,,,,,,,,,,,700.0,31.89,,PSP/WSA-7021; 20 bilayers; weight add-on=89.23%。 处理后样品在空气中的降解起始约：QMS-435≈230°C；WSA-9911/7021≈310°C（正文约数）。,原文Table I,原始论文全文,Layer-by-layer assembly of halogen-free polymeric materials on nylon/cotton blend for flame retardant applications,2016.0,10.1002/fam.2280,https://onlinelibrary.wiley.com/doi/10.1002/fam.2280,真实50/50 NYCO织物；S4棉/锦纶重要辅助参照，但比例不同于88/12,R700为明确表格值；当前抓取文本未给TGA升温速率，留空。,是,2026-09-06
100,CTG0102,C-商业纤维/商业阻燃剂实测,PET + Cloisite®15A,PET std,,PET: Elana SA Toruń; Cloisite®15A: Southern Clay Products,聚酯,纤维,commercial PET fibers modified in aqueous bath with commercial Cloisite®15A,,C15A bath concentration=0% owf,公共设施内装/汽车内饰/安全带等PET纺织品辅助参照,air,60.0,20,30.0,700.0,,,,,569.7,,,,,,21.6,DTG中燃烧阶段峰温；纯PET=569.7°C，0.5% C15A=578.1°C；其余浓度均有TG/DTG曲线但正文未逐项给精确峰值。,原文Table 1 + TGA正文/曲线,原始论文开放全文,PET Fibers Modified with Cloisite Nanoclay,2020.0,10.3390/polym12040774,https://pmc.ncbi.nlm.nih.gov/articles/PMC7240403/,商业PET纤维原料+商业Cloisite；不是具体窗帘SKU,纤维形态，作为S2辅助参照；Tmax仅在原文明示的0%和0.5%状态填数值。,是,2026-09-06
101,CTG0103,C-商业纤维/商业阻燃剂实测,PET + Cloisite®15A,PET + 0.10% C15A,,PET: Elana SA Toruń; Cloisite®15A: Southern Clay Products,聚酯,纤维,commercial PET fibers modified in aqueous bath with commercial Cloisite®15A,,C15A bath concentration=0.1% owf,公共设施内装/汽车内饰/安全带等PET纺织品辅助参照,air,60.0,20,30.0,700.0,,,,,,,,,,,23.6,DTG中燃烧阶段峰温；纯PET=569.7°C，0.5% C15A=578.1°C；其余浓度均有TG/DTG曲线但正文未逐项给精确峰值。,原文Table 1 + TGA正文/曲线,原始论文开放全文,PET Fibers Modified with Cloisite Nanoclay,2020.0,10.3390/polym12040774,https://pmc.ncbi.nlm.nih.gov/articles/PMC7240403/,商业PET纤维原料+商业Cloisite；不是具体窗帘SKU,纤维形态，作为S2辅助参照；Tmax仅在原文明示的0%和0.5%状态填数值。,否,2026-09-06
102,CTG0104,C-商业纤维/商业阻燃剂实测,PET + Cloisite®15A,PET + 0.25% C15A,,PET: Elana SA Toruń; Cloisite®15A: Southern Clay Products,聚酯,纤维,commercial PET fibers modified in aqueous bath with commercial Cloisite®15A,,C15A bath concentration=0.25% owf,公共设施内装/汽车内饰/安全带等PET纺织品辅助参照,air,60.0,20,30.0,700.0,,,,,,,,,,,23.9,DTG中燃烧阶段峰温；纯PET=569.7°C，0.5% C15A=578.1°C；其余浓度均有TG/DTG曲线但正文未逐项给精确峰值。,原文Table 1 + TGA正文/曲线,原始论文开放全文,PET Fibers Modified with Cloisite Nanoclay,2020.0,10.3390/polym12040774,https://pmc.ncbi.nlm.nih.gov/articles/PMC7240403/,商业PET纤维原料+商业Cloisite；不是具体窗帘SKU,纤维形态，作为S2辅助参照；Tmax仅在原文明示的0%和0.5%状态填数值。,否,2026-09-06
103,CTG0105,C-商业纤维/商业阻燃剂实测,PET + Cloisite®15A,PET + 0.50% C15A,,PET: Elana SA Toruń; Cloisite®15A: Southern Clay Products,聚酯,纤维,commercial PET fibers modified in aqueous bath with commercial Cloisite®15A,,C15A bath concentration=0.5% owf,公共设施内装/汽车内饰/安全带等PET纺织品辅助参照,air,60.0,20,30.0,700.0,,,,,578.1,,,,,,24.0,DTG中燃烧阶段峰温；纯PET=569.7°C，0.5% C15A=578.1°C；其余浓度均有TG/DTG曲线但正文未逐项给精确峰值。,原文Table 1 + TGA正文/曲线,原始论文开放全文,PET Fibers Modified with Cloisite Nanoclay,2020.0,10.3390/polym12040774,https://pmc.ncbi.nlm.nih.gov/articles/PMC7240403/,商业PET纤维原料+商业Cloisite；不是具体窗帘SKU,纤维形态，作为S2辅助参照；Tmax仅在原文明示的0%和0.5%状态填数值。,是,2026-09-06
104,CTG0106,C-商业纤维/商业阻燃剂实测,PET + Cloisite®15A,PET + 1.00% C15A,,PET: Elana SA Toruń; Cloisite®15A: Southern Clay Products,聚酯,纤维,commercial PET fibers modified in aqueous bath with commercial Cloisite®15A,,C15A bath concentration=1.0% owf,公共设施内装/汽车内饰/安全带等PET纺织品辅助参照,air,60.0,20,30.0,700.0,,,,,,,,,,,23.8,DTG中燃烧阶段峰温；纯PET=569.7°C，0.5% C15A=578.1°C；其余浓度均有TG/DTG曲线但正文未逐项给精确峰值。,原文Table 1 + TGA正文/曲线,原始论文开放全文,PET Fibers Modified with Cloisite Nanoclay,2020.0,10.3390/polym12040774,https://pmc.ncbi.nlm.nih.gov/articles/PMC7240403/,商业PET纤维原料+商业Cloisite；不是具体窗帘SKU,纤维形态，作为S2辅助参照；Tmax仅在原文明示的0%和0.5%状态填数值。,否,2026-09-06
105,CTG0107,C-商业纤维/商业阻燃剂实测,PET + Cloisite®15A,PET + 2.50% C15A,,PET: Elana SA Toruń; Cloisite®15A: Southern Clay Products,聚酯,纤维,commercial PET fibers modified in aqueous bath with commercial Cloisite®15A,,C15A bath concentration=2.5% owf,公共设施内装/汽车内饰/安全带等PET纺织品辅助参照,air,60.0,20,30.0,700.0,,,,,,,,,,,20.5,DTG中燃烧阶段峰温；纯PET=569.7°C，0.5% C15A=578.1°C；其余浓度均有TG/DTG曲线但正文未逐项给精确峰值。,原文Table 1 + TGA正文/曲线,原始论文开放全文,PET Fibers Modified with Cloisite Nanoclay,2020.0,10.3390/polym12040774,https://pmc.ncbi.nlm.nih.gov/articles/PMC7240403/,商业PET纤维原料+商业Cloisite；不是具体窗帘SKU,纤维形态，作为S2辅助参照；Tmax仅在原文明示的0%和0.5%状态填数值。,否,2026-09-06
106,CTG0108,C-商业纤维/商业阻燃剂实测,PET + Cloisite®15A,PET + 5.00% C15A,,PET: Elana SA Toruń; Cloisite®15A: Southern Clay Products,聚酯,纤维,commercial PET fibers modified in aqueous bath with commercial Cloisite®15A,,C15A bath concentration=5.0% owf,公共设施内装/汽车内饰/安全带等PET纺织品辅助参照,air,60.0,20,30.0,700.0,,,,,,,,,,,20.0,DTG中燃烧阶段峰温；纯PET=569.7°C，0.5% C15A=578.1°C；其余浓度均有TG/DTG曲线但正文未逐项给精确峰值。,原文Table 1 + TGA正文/曲线,原始论文开放全文,PET Fibers Modified with Cloisite Nanoclay,2020.0,10.3390/polym12040774,https://pmc.ncbi.nlm.nih.gov/articles/PMC7240403/,商业PET纤维原料+商业Cloisite；不是具体窗帘SKU,纤维形态，作为S2辅助参照；Tmax仅在原文明示的0%和0.5%状态填数值。,否,2026-09-06
107,CTG0109,C-商业纤维/商业阻燃剂实测,PET + Cloisite®15A,PET + 7.50% C15A,,PET: Elana SA Toruń; Cloisite®15A: Southern Clay Products,聚酯,纤维,commercial PET fibers modified in aqueous bath with commercial Cloisite®15A,,C15A bath concentration=7.5% owf,公共设施内装/汽车内饰/安全带等PET纺织品辅助参照,air,60.0,20,30.0,700.0,,,,,,,,,,,19.8,DTG中燃烧阶段峰温；纯PET=569.7°C，0.5% C15A=578.1°C；其余浓度均有TG/DTG曲线但正文未逐项给精确峰值。,原文Table 1 + TGA正文/曲线,原始论文开放全文,PET Fibers Modified with Cloisite Nanoclay,2020.0,10.3390/polym12040774,https://pmc.ncbi.nlm.nih.gov/articles/PMC7240403/,商业PET纤维原料+商业Cloisite；不是具体窗帘SKU,纤维形态，作为S2辅助参照；Tmax仅在原文明示的0%和0.5%状态填数值。,否,2026-09-06
108,CTG0110,B-明确品牌/高性能纤维,Kevlar® 29,Kevlar® 29 - air,,商业高性能纤维（论文来源）,芳纶,纤维,Kevlar® 29,,as received,消防/防护/高性能织物辅助参照,air,,,,,,,,,,,,,,,,原文明确该高性能纤维在空气和氮气下均进行了TGA；精确特征温度需全文表格。,Wiley摘要；完整特征温度待全文,原始论文,Evaluating the thermal stability of high performance fibers by TGA,2006.0,10.1002/app.22305,https://onlinelibrary.wiley.com/doi/10.1002/app.22305,品牌/纤维级热稳定性基线；材料形态为纤维,论文称共8种HPF；当前可核验摘要明确列出7种，未猜测第8种。,否,2026-09-06
109,CTG0111,B-明确品牌/高性能纤维,Kevlar® 29,Kevlar® 29 - N2,,商业高性能纤维（论文来源）,芳纶,纤维,Kevlar® 29,,as received,消防/防护/高性能织物辅助参照,N2,,,,,,,,,,,,,,,,原文明确该高性能纤维在空气和氮气下均进行了TGA；精确特征温度需全文表格。,Wiley摘要；完整特征温度待全文,原始论文,Evaluating the thermal stability of high performance fibers by TGA,2006.0,10.1002/app.22305,https://onlinelibrary.wiley.com/doi/10.1002/app.22305,品牌/纤维级热稳定性基线；材料形态为纤维,论文称共8种HPF；当前可核验摘要明确列出7种，未猜测第8种。,否,2026-09-06
110,CTG0112,B-明确品牌/高性能纤维,Kevlar® 49,Kevlar® 49 - air,,商业高性能纤维（论文来源）,芳纶,纤维,Kevlar® 49,,as received,消防/防护/高性能织物辅助参照,air,,,,,,,,,,,,,,,,原文明确该高性能纤维在空气和氮气下均进行了TGA；精确特征温度需全文表格。,Wiley摘要；完整特征温度待全文,原始论文,Evaluating the thermal stability of high performance fibers by TGA,2006.0,10.1002/app.22305,https://onlinelibrary.wiley.com/doi/10.1002/app.22305,品牌/纤维级热稳定性基线；材料形态为纤维,论文称共8种HPF；当前可核验摘要明确列出7种，未猜测第8种。,否,2026-09-06
111,CTG0113,B-明确品牌/高性能纤维,Kevlar® 49,Kevlar® 49 - N2,,商业高性能纤维（论文来源）,芳纶,纤维,Kevlar® 49,,as received,消防/防护/高性能织物辅助参照,N2,,,,,,,,,,,,,,,,原文明确该高性能纤维在空气和氮气下均进行了TGA；精确特征温度需全文表格。,Wiley摘要；完整特征温度待全文,原始论文,Evaluating the thermal stability of high performance fibers by TGA,2006.0,10.1002/app.22305,https://onlinelibrary.wiley.com/doi/10.1002/app.22305,品牌/纤维级热稳定性基线；材料形态为纤维,论文称共8种HPF；当前可核验摘要明确列出7种，未猜测第8种。,否,2026-09-06
112,CTG0114,B-明确品牌/高性能纤维,Kevlar® 129,Kevlar® 129 - air,,商业高性能纤维（论文来源）,芳纶,纤维,Kevlar® 129,,as received,消防/防护/高性能织物辅助参照,air,,,,,,,,,,,,,,,,原文明确该高性能纤维在空气和氮气下均进行了TGA；精确特征温度需全文表格。,Wiley摘要；完整特征温度待全文,原始论文,Evaluating the thermal stability of high performance fibers by TGA,2006.0,10.1002/app.22305,https://onlinelibrary.wiley.com/doi/10.1002/app.22305,品牌/纤维级热稳定性基线；材料形态为纤维,论文称共8种HPF；当前可核验摘要明确列出7种，未猜测第8种。,否,2026-09-06
113,CTG0115,B-明确品牌/高性能纤维,Kevlar® 129,Kevlar® 129 - N2,,商业高性能纤维（论文来源）,芳纶,纤维,Kevlar® 129,,as received,消防/防护/高性能织物辅助参照,N2,,,,,,,,,,,,,,,,原文明确该高性能纤维在空气和氮气下均进行了TGA；精确特征温度需全文表格。,Wiley摘要；完整特征温度待全文,原始论文,Evaluating the thermal stability of high performance fibers by TGA,2006.0,10.1002/app.22305,https://onlinelibrary.wiley.com/doi/10.1002/app.22305,品牌/纤维级热稳定性基线；材料形态为纤维,论文称共8种HPF；当前可核验摘要明确列出7种，未猜测第8种。,否,2026-09-06
114,CTG0116,B-明确品牌/高性能纤维,Twaron® 2000,Twaron® 2000 - air,,商业高性能纤维（论文来源）,芳纶,纤维,Twaron® 2000,,as received,消防/防护/高性能织物辅助参照,air,,,,,,,,,,,,,,,,原文明确该高性能纤维在空气和氮气下均进行了TGA；精确特征温度需全文表格。,Wiley摘要；完整特征温度待全文,原始论文,Evaluating the thermal stability of high performance fibers by TGA,2006.0,10.1002/app.22305,https://onlinelibrary.wiley.com/doi/10.1002/app.22305,品牌/纤维级热稳定性基线；材料形态为纤维,论文称共8种HPF；当前可核验摘要明确列出7种，未猜测第8种。,否,2026-09-06
115,CTG0117,B-明确品牌/高性能纤维,Twaron® 2000,Twaron® 2000 - N2,,商业高性能纤维（论文来源）,芳纶,纤维,Twaron® 2000,,as received,消防/防护/高性能织物辅助参照,N2,,,,,,,,,,,,,,,,原文明确该高性能纤维在空气和氮气下均进行了TGA；精确特征温度需全文表格。,Wiley摘要；完整特征温度待全文,原始论文,Evaluating the thermal stability of high performance fibers by TGA,2006.0,10.1002/app.22305,https://onlinelibrary.wiley.com/doi/10.1002/app.22305,品牌/纤维级热稳定性基线；材料形态为纤维,论文称共8种HPF；当前可核验摘要明确列出7种，未猜测第8种。,否,2026-09-06
116,CTG0118,B-明确品牌/高性能纤维,Terlon®,Terlon® - air,,商业高性能纤维（论文来源）,芳纶,纤维,Terlon®,,as received,消防/防护/高性能织物辅助参照,air,,,,,,,,476.4,,,,,,,,摘要明确：Terlon®在空气中的initial degradation temperature=476.4°C。,Wiley摘要；完整特征温度待全文,原始论文,Evaluating the thermal stability of high performance fibers by TGA,2006.0,10.1002/app.22305,https://onlinelibrary.wiley.com/doi/10.1002/app.22305,品牌/纤维级热稳定性基线；材料形态为纤维,论文称共8种HPF；当前可核验摘要明确列出7种，未猜测第8种。,是,2026-09-06
117,CTG0119,B-明确品牌/高性能纤维,Terlon®,Terlon® - N2,,商业高性能纤维（论文来源）,芳纶,纤维,Terlon®,,as received,消防/防护/高性能织物辅助参照,N2,,,,,,,,,,,,,,,,原文明确该高性能纤维在空气和氮气下均进行了TGA；精确特征温度需全文表格。,Wiley摘要；完整特征温度待全文,原始论文,Evaluating the thermal stability of high performance fibers by TGA,2006.0,10.1002/app.22305,https://onlinelibrary.wiley.com/doi/10.1002/app.22305,品牌/纤维级热稳定性基线；材料形态为纤维,论文称共8种HPF；当前可核验摘要明确列出7种，未猜测第8种。,否,2026-09-06
118,CTG0120,C-高性能纤维辅助,PBO,PBO - air,,商业高性能纤维（论文来源）,其他高性能纤维,纤维,PBO,,as received,消防/防护/高性能织物辅助参照,air,,,,,,,,,,,,,,,,原文明确该高性能纤维在空气和氮气下均进行了TGA；精确特征温度需全文表格。,Wiley摘要；完整特征温度待全文,原始论文,Evaluating the thermal stability of high performance fibers by TGA,2006.0,10.1002/app.22305,https://onlinelibrary.wiley.com/doi/10.1002/app.22305,品牌/纤维级热稳定性基线；材料形态为纤维,论文称共8种HPF；当前可核验摘要明确列出7种，未猜测第8种。,否,2026-09-06
119,CTG0121,C-高性能纤维辅助,PBO,PBO - N2,,商业高性能纤维（论文来源）,其他高性能纤维,纤维,PBO,,as received,消防/防护/高性能织物辅助参照,N2,,,,,,,,,,,,,,,,原文明确该高性能纤维在空气和氮气下均进行了TGA；精确特征温度需全文表格。,Wiley摘要；完整特征温度待全文,原始论文,Evaluating the thermal stability of high performance fibers by TGA,2006.0,10.1002/app.22305,https://onlinelibrary.wiley.com/doi/10.1002/app.22305,品牌/纤维级热稳定性基线；材料形态为纤维,论文称共8种HPF；当前可核验摘要明确列出7种，未猜测第8种。,否,2026-09-06
120,CTG0122,C-高性能纤维辅助,UHMW-PE,UHMW-PE - air,,商业高性能纤维（论文来源）,其他高性能纤维,纤维,UHMW-PE,,as received,消防/防护/高性能织物辅助参照,air,,,,,,,,321.8,,,,,,,,摘要明确：UHMW-PE在空气中321.8°C开始降解。,Wiley摘要；完整特征温度待全文,原始论文,Evaluating the thermal stability of high performance fibers by TGA,2006.0,10.1002/app.22305,https://onlinelibrary.wiley.com/doi/10.1002/app.22305,品牌/纤维级热稳定性基线；材料形态为纤维,论文称共8种HPF；当前可核验摘要明确列出7种，未猜测第8种。,是,2026-09-06
121,CTG0123,C-高性能纤维辅助,UHMW-PE,UHMW-PE - N2,,商业高性能纤维（论文来源）,其他高性能纤维,纤维,UHMW-PE,,as received,消防/防护/高性能织物辅助参照,N2,,,,,,,,,,,,,,,,原文明确该高性能纤维在空气和氮气下均进行了TGA；精确特征温度需全文表格。,Wiley摘要；完整特征温度待全文,原始论文,Evaluating the thermal stability of high performance fibers by TGA,2006.0,10.1002/app.22305,https://onlinelibrary.wiley.com/doi/10.1002/app.22305,品牌/纤维级热稳定性基线；材料形态为纤维,论文称共8种HPF；当前可核验摘要明确列出7种，未猜测第8种。,否,2026-09-06
122,CTG0124,B-明确商业品牌混纺,Nomex® 462 / Lenzing Viscose FR,Sample 1: Nomex/Lenzing FR 0/100,,DuPont Nomex® 462 + Lenzing Viscose FR,芳纶/阻燃粘胶,机织物,0% Nomex 462 / 100% Lenzing Viscose FR,,未后整理/本质阻燃纤维混纺,消防/应急/高温防护服,,,,,,,,,,,,,,,,,7个比例均进行了TG、LOI与垂直燃烧；Sample 7(100/0) TG表现最好；Sample 6(80/20) LOI最高。,出版社正文/摘要确认TG与比例,原始论文,Research on thermal properties of Nomex/Viscose FR fibre blended fabric,2009.0,10.1016/j.matdes.2009.04.012,https://www.sciencedirect.com/science/article/pii/S0261306909001617,明确品牌混纺织物级；S1芳纶及城市消防服高相关,当前出版社页未显示各样品精确TG参数和LOI数值，待全文提取。,否,2026-09-06
123,CTG0125,B-明确商业品牌混纺,Nomex® 462 / Lenzing Viscose FR,Sample 2: Nomex/Lenzing FR 20/80,,DuPont Nomex® 462 + Lenzing Viscose FR,芳纶/阻燃粘胶,机织物,20% Nomex 462 / 80% Lenzing Viscose FR,,未后整理/本质阻燃纤维混纺,消防/应急/高温防护服,,,,,,,,,,,,,,,,,7个比例均进行了TG、LOI与垂直燃烧；Sample 7(100/0) TG表现最好；Sample 6(80/20) LOI最高。,出版社正文/摘要确认TG与比例,原始论文,Research on thermal properties of Nomex/Viscose FR fibre blended fabric,2009.0,10.1016/j.matdes.2009.04.012,https://www.sciencedirect.com/science/article/pii/S0261306909001617,明确品牌混纺织物级；S1芳纶及城市消防服高相关,当前出版社页未显示各样品精确TG参数和LOI数值，待全文提取。,否,2026-09-06
124,CTG0126,B-明确商业品牌混纺,Nomex® 462 / Lenzing Viscose FR,Sample 3: Nomex/Lenzing FR 35/65,,DuPont Nomex® 462 + Lenzing Viscose FR,芳纶/阻燃粘胶,机织物,35% Nomex 462 / 65% Lenzing Viscose FR,,未后整理/本质阻燃纤维混纺,消防/应急/高温防护服,,,,,,,,,,,,,,,,,7个比例均进行了TG、LOI与垂直燃烧；Sample 7(100/0) TG表现最好；Sample 6(80/20) LOI最高。,出版社正文/摘要确认TG与比例,原始论文,Research on thermal properties of Nomex/Viscose FR fibre blended fabric,2009.0,10.1016/j.matdes.2009.04.012,https://www.sciencedirect.com/science/article/pii/S0261306909001617,明确品牌混纺织物级；S1芳纶及城市消防服高相关,当前出版社页未显示各样品精确TG参数和LOI数值，待全文提取。,否,2026-09-06
125,CTG0127,B-明确商业品牌混纺,Nomex® 462 / Lenzing Viscose FR,Sample 4: Nomex/Lenzing FR 50/50,,DuPont Nomex® 462 + Lenzing Viscose FR,芳纶/阻燃粘胶,机织物,50% Nomex 462 / 50% Lenzing Viscose FR,,未后整理/本质阻燃纤维混纺,消防/应急/高温防护服,,,,,,,,,,,,,,,,,7个比例均进行了TG、LOI与垂直燃烧；Sample 7(100/0) TG表现最好；Sample 6(80/20) LOI最高。,出版社正文/摘要确认TG与比例,原始论文,Research on thermal properties of Nomex/Viscose FR fibre blended fabric,2009.0,10.1016/j.matdes.2009.04.012,https://www.sciencedirect.com/science/article/pii/S0261306909001617,明确品牌混纺织物级；S1芳纶及城市消防服高相关,当前出版社页未显示各样品精确TG参数和LOI数值，待全文提取。,否,2026-09-06
126,CTG0128,B-明确商业品牌混纺,Nomex® 462 / Lenzing Viscose FR,Sample 5: Nomex/Lenzing FR 65/35,,DuPont Nomex® 462 + Lenzing Viscose FR,芳纶/阻燃粘胶,机织物,65% Nomex 462 / 35% Lenzing Viscose FR,,未后整理/本质阻燃纤维混纺,消防/应急/高温防护服,,,,,,,,,,,,,,,,,7个比例均进行了TG、LOI与垂直燃烧；Sample 7(100/0) TG表现最好；Sample 6(80/20) LOI最高。,出版社正文/摘要确认TG与比例,原始论文,Research on thermal properties of Nomex/Viscose FR fibre blended fabric,2009.0,10.1016/j.matdes.2009.04.012,https://www.sciencedirect.com/science/article/pii/S0261306909001617,明确品牌混纺织物级；S1芳纶及城市消防服高相关,当前出版社页未显示各样品精确TG参数和LOI数值，待全文提取。,否,2026-09-06
127,CTG0129,B-明确商业品牌混纺,Nomex® 462 / Lenzing Viscose FR,Sample 6: Nomex/Lenzing FR 80/20,,DuPont Nomex® 462 + Lenzing Viscose FR,芳纶/阻燃粘胶,机织物,80% Nomex 462 / 20% Lenzing Viscose FR,,未后整理/本质阻燃纤维混纺,消防/应急/高温防护服,,,,,,,,,,,,,,,,,7个比例均进行了TG、LOI与垂直燃烧；Sample 7(100/0) TG表现最好；Sample 6(80/20) LOI最高。,出版社正文/摘要确认TG与比例,原始论文,Research on thermal properties of Nomex/Viscose FR fibre blended fabric,2009.0,10.1016/j.matdes.2009.04.012,https://www.sciencedirect.com/science/article/pii/S0261306909001617,明确品牌混纺织物级；S1芳纶及城市消防服高相关,当前出版社页未显示各样品精确TG参数和LOI数值，待全文提取。,否,2026-09-06
128,CTG0130,B-明确商业品牌混纺,Nomex® 462 / Lenzing Viscose FR,Sample 7: Nomex/Lenzing FR 100/0,,DuPont Nomex® 462 + Lenzing Viscose FR,芳纶/阻燃粘胶,机织物,100% Nomex 462 / 0% Lenzing Viscose FR,,未后整理/本质阻燃纤维混纺,消防/应急/高温防护服,,,,,,,,,,,,,,,,,7个比例均进行了TG、LOI与垂直燃烧；Sample 7(100/0) TG表现最好；Sample 6(80/20) LOI最高。,出版社正文/摘要确认TG与比例,原始论文,Research on thermal properties of Nomex/Viscose FR fibre blended fabric,2009.0,10.1016/j.matdes.2009.04.012,https://www.sciencedirect.com/science/article/pii/S0261306909001617,明确品牌混纺织物级；S1芳纶及城市消防服高相关,当前出版社页未显示各样品精确TG参数和LOI数值，待全文提取。,否,2026-09-06
129,CTG0131,B-明确商业品牌型号,Twaron® 1010,as-received,,Teijin Aramid,芳纶,纤维/纱线,Twaron® 1010,,as-received; finish=0.14 wt%,高性能防护/绳缆/工业纺织辅助参照,synthetic air,,10,,,,,,495.0,,,,,,,,TGA定义为主要聚合物分解起始温度；Technora T240曲线升至1100°C。,论文/学位论文表格明确数值,原始研究/机构仓储,Influence of Finish Treatment on the Durability of Aramid Fibers Aged Under an Alkaline Environment,,,https://www.researchgate.net/publication/46015327_Influence_of_Finish_Treatment_on_the_Durability_of_Aramid_Fibers_Aged_Under_an_Alkaline_Environment,Twaron/Technora明确品牌型号级,材料形态为纤维/纱线，作为织物辅助参照；老化时间不同公开版本出现364/549天表述，统一保留“约1年”。,是,2026-09-06
130,CTG0132,B-明确商业品牌型号,Twaron® 1010,"pH11, 80°C, ~1 year",,Teijin Aramid,芳纶,纤维/纱线,Twaron® 1010,,"pH11, 80°C, ~1 year; finish=0.14 wt%",高性能防护/绳缆/工业纺织辅助参照,synthetic air,,10,,,,,,473.0,,,,,,,,TGA定义为主要聚合物分解起始温度；Technora T240曲线升至1100°C。,论文/学位论文表格明确数值,原始研究/机构仓储,Influence of Finish Treatment on the Durability of Aramid Fibers Aged Under an Alkaline Environment,,,https://www.researchgate.net/publication/46015327_Influence_of_Finish_Treatment_on_the_Durability_of_Aramid_Fibers_Aged_Under_an_Alkaline_Environment,Twaron/Technora明确品牌型号级,材料形态为纤维/纱线，作为织物辅助参照；老化时间不同公开版本出现364/549天表述，统一保留“约1年”。,是,2026-09-06
131,CTG0133,B-明确商业品牌型号,Twaron® 1010,"pH9, 80°C, ~1 year",,Teijin Aramid,芳纶,纤维/纱线,Twaron® 1010,,"pH9, 80°C, ~1 year; finish=0.14 wt%",高性能防护/绳缆/工业纺织辅助参照,synthetic air,,10,,,,,,489.0,,,,,,,,TGA定义为主要聚合物分解起始温度；Technora T240曲线升至1100°C。,论文/学位论文表格明确数值,原始研究/机构仓储,Influence of Finish Treatment on the Durability of Aramid Fibers Aged Under an Alkaline Environment,,,https://www.researchgate.net/publication/46015327_Influence_of_Finish_Treatment_on_the_Durability_of_Aramid_Fibers_Aged_Under_an_Alkaline_Environment,Twaron/Technora明确品牌型号级,材料形态为纤维/纱线，作为织物辅助参照；老化时间不同公开版本出现364/549天表述，统一保留“约1年”。,是,2026-09-06
132,CTG0134,B-明确商业品牌型号,Twaron® 1000,as-received,,Teijin Aramid,芳纶,纤维/纱线,Twaron® 1000,,as-received; finish=0.6–1 wt%,高性能防护/绳缆/工业纺织辅助参照,synthetic air,,10,,,,,,498.0,,,,,,,,TGA定义为主要聚合物分解起始温度；Technora T240曲线升至1100°C。,论文/学位论文表格明确数值,原始研究/机构仓储,Influence of Finish Treatment on the Durability of Aramid Fibers Aged Under an Alkaline Environment,,,https://www.researchgate.net/publication/46015327_Influence_of_Finish_Treatment_on_the_Durability_of_Aramid_Fibers_Aged_Under_an_Alkaline_Environment,Twaron/Technora明确品牌型号级,材料形态为纤维/纱线，作为织物辅助参照；老化时间不同公开版本出现364/549天表述，统一保留“约1年”。,是,2026-09-06
133,CTG0135,B-明确商业品牌型号,Twaron® 1000,"pH11, 80°C, ~1 year",,Teijin Aramid,芳纶,纤维/纱线,Twaron® 1000,,"pH11, 80°C, ~1 year; finish=0.6–1 wt%",高性能防护/绳缆/工业纺织辅助参照,synthetic air,,10,,,,,,479.0,,,,,,,,TGA定义为主要聚合物分解起始温度；Technora T240曲线升至1100°C。,论文/学位论文表格明确数值,原始研究/机构仓储,Influence of Finish Treatment on the Durability of Aramid Fibers Aged Under an Alkaline Environment,,,https://www.researchgate.net/publication/46015327_Influence_of_Finish_Treatment_on_the_Durability_of_Aramid_Fibers_Aged_Under_an_Alkaline_Environment,Twaron/Technora明确品牌型号级,材料形态为纤维/纱线，作为织物辅助参照；老化时间不同公开版本出现364/549天表述，统一保留“约1年”。,是,2026-09-06
134,CTG0136,B-明确商业品牌型号,Twaron® 1000,"pH9, 80°C, ~1 year",,Teijin Aramid,芳纶,纤维/纱线,Twaron® 1000,,"pH9, 80°C, ~1 year; finish=0.6–1 wt%",高性能防护/绳缆/工业纺织辅助参照,synthetic air,,10,,,,,,496.0,,,,,,,,TGA定义为主要聚合物分解起始温度；Technora T240曲线升至1100°C。,论文/学位论文表格明确数值,原始研究/机构仓储,Influence of Finish Treatment on the Durability of Aramid Fibers Aged Under an Alkaline Environment,,,https://www.researchgate.net/publication/46015327_Influence_of_Finish_Treatment_on_the_Durability_of_Aramid_Fibers_Aged_Under_an_Alkaline_Environment,Twaron/Technora明确品牌型号级,材料形态为纤维/纱线，作为织物辅助参照；老化时间不同公开版本出现364/549天表述，统一保留“约1年”。,是,2026-09-06
135,CTG0137,B-明确商业品牌型号,Technora® T000,as-received,,Teijin Aramid,芳纶,纤维/纱线,Technora® T000,,as-received; finish=0 wt%,高性能防护/绳缆/工业纺织辅助参照,synthetic air,,10,,,,,,474.0,,,,,,,,TGA定义为主要聚合物分解起始温度；Technora T240曲线升至1100°C。,论文/学位论文表格明确数值,原始研究/机构仓储,Influence of Finish Treatment on the Durability of Aramid Fibers Aged Under an Alkaline Environment,,,https://www.researchgate.net/publication/46015327_Influence_of_Finish_Treatment_on_the_Durability_of_Aramid_Fibers_Aged_Under_an_Alkaline_Environment,Twaron/Technora明确品牌型号级,材料形态为纤维/纱线，作为织物辅助参照；老化时间不同公开版本出现364/549天表述，统一保留“约1年”。,是,2026-09-06
136,CTG0138,B-明确商业品牌型号,Technora® T000,"pH11, 80°C, ~1 year",,Teijin Aramid,芳纶,纤维/纱线,Technora® T000,,"pH11, 80°C, ~1 year; finish=0 wt%",高性能防护/绳缆/工业纺织辅助参照,synthetic air,,10,,,,,,452.0,,,,,,,,TGA定义为主要聚合物分解起始温度；Technora T240曲线升至1100°C。,论文/学位论文表格明确数值,原始研究/机构仓储,Influence of Finish Treatment on the Durability of Aramid Fibers Aged Under an Alkaline Environment,,,https://www.researchgate.net/publication/46015327_Influence_of_Finish_Treatment_on_the_Durability_of_Aramid_Fibers_Aged_Under_an_Alkaline_Environment,Twaron/Technora明确品牌型号级,材料形态为纤维/纱线，作为织物辅助参照；老化时间不同公开版本出现364/549天表述，统一保留“约1年”。,是,2026-09-06
137,CTG0139,B-明确商业品牌型号,Technora® T000,"pH9, 80°C, ~1 year",,Teijin Aramid,芳纶,纤维/纱线,Technora® T000,,"pH9, 80°C, ~1 year; finish=0 wt%",高性能防护/绳缆/工业纺织辅助参照,synthetic air,,10,,,,,,457.0,,,,,,,,TGA定义为主要聚合物分解起始温度；Technora T240曲线升至1100°C。,论文/学位论文表格明确数值,原始研究/机构仓储,Influence of Finish Treatment on the Durability of Aramid Fibers Aged Under an Alkaline Environment,,,https://www.researchgate.net/publication/46015327_Influence_of_Finish_Treatment_on_the_Durability_of_Aramid_Fibers_Aged_Under_an_Alkaline_Environment,Twaron/Technora明确品牌型号级,材料形态为纤维/纱线，作为织物辅助参照；老化时间不同公开版本出现364/549天表述，统一保留“约1年”。,是,2026-09-06
138,CTG0140,B-明确商业品牌型号,Technora® T240,as-received,,Teijin Aramid,芳纶,纤维/纱线,Technora® T240,,as-received; finish=2.5 wt%,高性能防护/绳缆/工业纺织辅助参照,synthetic air,,10,,,,,,472.0,,,,,,,,TGA定义为主要聚合物分解起始温度；Technora T240曲线升至1100°C。,论文/学位论文表格明确数值,原始研究/机构仓储,Influence of Finish Treatment on the Durability of Aramid Fibers Aged Under an Alkaline Environment,,,https://www.researchgate.net/publication/46015327_Influence_of_Finish_Treatment_on_the_Durability_of_Aramid_Fibers_Aged_Under_an_Alkaline_Environment,Twaron/Technora明确品牌型号级,材料形态为纤维/纱线，作为织物辅助参照；老化时间不同公开版本出现364/549天表述，统一保留“约1年”。,是,2026-09-06
139,CTG0141,B-明确商业品牌型号,Technora® T240,"pH11, 80°C, ~1 year",,Teijin Aramid,芳纶,纤维/纱线,Technora® T240,,"pH11, 80°C, ~1 year; finish=2.5 wt%",高性能防护/绳缆/工业纺织辅助参照,synthetic air,,10,,,,,,463.0,,,,,,,,TGA定义为主要聚合物分解起始温度；Technora T240曲线升至1100°C。,论文/学位论文表格明确数值,原始研究/机构仓储,Influence of Finish Treatment on the Durability of Aramid Fibers Aged Under an Alkaline Environment,,,https://www.researchgate.net/publication/46015327_Influence_of_Finish_Treatment_on_the_Durability_of_Aramid_Fibers_Aged_Under_an_Alkaline_Environment,Twaron/Technora明确品牌型号级,材料形态为纤维/纱线，作为织物辅助参照；老化时间不同公开版本出现364/549天表述，统一保留“约1年”。,是,2026-09-06
