Repository: PolyFT/textile-tga-database

# Textile TGA Database

Research database for textile thermal-response / thermogravimetric data, with LOI as a principal fire-performance label.

## Historical imported workbook snapshot (2026-09-21)

- Literature TG records: 209
- Commercial / branded / city-use textile TG records: 430
- Unified scatter-ready rows: 639
- Rows with LOI: 242
- Rows with both Tmax1 and LOI: 122
- Rows with both residue and LOI: 98

Snapshot source: `纺织品文献基准数据_持续扩展_430条TG_20260921.xlsx`.

## Data organization

`data/literature_tg.csv`  
Original literature TG record layer.

`data/commercial_tg.csv`  
Commercial/branded/city-use textile TG layer.

`data/scatter_ready.csv`

File: data/commercial_tg.csv (part 3 of 5)
<PARSED TEXT FOR SHEET: 1 / 1 TABS
140,CTG0142,B-明确商业品牌型号,Technora® T240,"pH9, 80°C, ~1 year",,Teijin Aramid,芳纶,纤维/纱线,Technora® T240,,"pH9, 80°C, ~1 year; finish=2.5 wt%",高性能防护/绳缆/工业纺织辅助参照,synthetic air,,10,,,,,,462.0,,,,,,,,TGA定义为主要聚合物分解起始温度；Technora T240曲线升至1100°C。,论文/学位论文表格明确数值,原始研究/机构仓储,Influence of Finish Treatment on the Durability of Aramid Fibers Aged Under an Alkaline Environment,,,https://www.researchgate.net/publication/46015327_Influence_of_Finish_Treatment_on_the_Durability_of_Aramid_Fibers_Aged_Under_an_Alkaline_Environment,Twaron/Technora明确品牌型号级,材料形态为纤维/纱线，作为织物辅助参照；老化时间不同公开版本出现364/549天表述，统一保留“约1年”。,是,2026-09-06
141,CTG0143,B-明确商业品牌材料,Kynol™,KF-02BT novoloid fiber,,Kynol™ / Nippon Kynol,其他高性能纤维,纤维,novoloid phenol-formaldehyde fiber,,as received,耐热纺织/密封/摩擦材料/防护辅助参照,air / absence of oxygen,,,,,,,,,,,,,,,,原文Figure 5给出Kynol™ KF-02BT在空气和无氧条件的TGA曲线；无氧时至高温仍保留大量质量，空气中约700–750°C附近趋近完全失重。,原文Figure 5（曲线，未数字化）,品牌材料技术论文,Kynol™ Novoloid Fibers in Friction and Sealing Materials,2000.0,10.1177/152808370003000203,https://journals.sagepub.com/doi/10.1177/152808370003000203,Kynol商业品牌纤维级,当前仅确认原始TGA曲线，不目测填精确温度/残余；后续可统一数字化。,否,2026-09-06
142,CTG0144,C-真实NYCO织物体系,NYCO + cyclophosphazene derivatives,pristine Nyco,,,棉/锦纶,织物,nylon-cotton blend fabric,,untreated,防护服/应急服辅助参照,,,,,,,,,,,,,,,,20.0,TGA明确显示处理后降解机制改变并提高char yield；精确TG参数待全文/图表提取。,ACS摘要+SI入口确认TG/LOI,原始论文,Water-Soluble Cyclophosphazenes as Durable Flame-Retardant Finishes for Nylon/Cotton Blend Fabrics,2022.0,10.1021/acsapm.2c01257,https://pubs.acs.org/doi/10.1021/acsapm.2c01257,真实NYCO；S4重要辅助参照,摘要未给NYCO准确混纺比例和TG表格数值。,否,2026-09-06
143,CTG0145,C-真实NYCO织物体系,NYCO + cyclophosphazene derivatives,Nyco_GlyCPZ,,,棉/锦纶,织物,nylon-cotton blend fabric,,GlyCPZ,防护服/应急服辅助参照,,,,,,,,,,,,,,,,23.0,TGA明确显示处理后降解机制改变并提高char yield；精确TG参数待全文/图表提取。,ACS摘要+SI入口确认TG/LOI,原始论文,Water-Soluble Cyclophosphazenes as Durable Flame-Retardant Finishes for Nylon/Cotton Blend Fabrics,2022.0,10.1021/acsapm.2c01257,https://pubs.acs.org/doi/10.1021/acsapm.2c01257,真实NYCO；S4重要辅助参照,摘要未给NYCO准确混纺比例和TG表格数值。,否,2026-09-06
144,CTG0146,C-真实NYCO织物体系,NYCO + cyclophosphazene derivatives,Nyco_ThioGlyCPZ,,,棉/锦纶,织物,nylon-cotton blend fabric,,ThioGlyCPZ,防护服/应急服辅助参照,,,,,,,,,,,,,,,,27.5,TGA明确显示处理后降解机制改变并提高char yield；精确TG参数待全文/图表提取。,ACS摘要+SI入口确认TG/LOI,原始论文,Water-Soluble Cyclophosphazenes as Durable Flame-Retardant Finishes for Nylon/Cotton Blend Fabrics,2022.0,10.1021/acsapm.2c01257,https://pubs.acs.org/doi/10.1021/acsapm.2c01257,真实NYCO；S4重要辅助参照,摘要未给NYCO准确混纺比例和TG表格数值。,否,2026-09-06
145,CTG0147,C-真实NYCO织物体系,PTau-treated NYCO,Control NYCO,,,棉/锦纶,织物,NYCO fabric,,untreated,防护服/应急服辅助参照,,,,,,,,,,,,,,,,18.5,PTau处理样在800°C char residue=37.2 wt%；40次洗涤后LOI仍29.2%，但洗后TG未在摘要中确认，未建立洗后TG记录。,出版社摘要明确数值,原始论文,Improving the fire performance and washing durability of nylon-cotton blend fabrics by the incorporation taurine derivatives,2022.0,,https://www.sciencedirect.com/science/article/abs/pii/S0300944022003150,真实NYCO辅助参照；S4高相关,摘要未给准确混纺比例/完整TGA条件。,否,2026-09-06
146,CTG0148,C-真实NYCO织物体系,PTau-treated NYCO,PTau-NYCO,,,棉/锦纶,织物,NYCO fabric,,PTau flame-retardant treatment,防护服/应急服辅助参照,,,,,,,,,,,,,,800.0,37.2,36.7,PTau处理样在800°C char residue=37.2 wt%；40次洗涤后LOI仍29.2%，但洗后TG未在摘要中确认，未建立洗后TG记录。,出版社摘要明确数值,原始论文,Improving the fire performance and washing durability of nylon-cotton blend fabrics by the incorporation taurine derivatives,2022.0,,https://www.sciencedirect.com/science/article/abs/pii/S0300944022003150,真实NYCO辅助参照；S4高相关,摘要未给准确混纺比例/完整TGA条件。,是,2026-09-06
147,CTG0149,C-真实织物体系,untreated PET fabric,untreated PET fabric,,,聚酯,织物,poly(ethylene terephthalate) fabric,,untreated PET fabric,聚酯阻燃内装/交通纺织品辅助参照,air,,0.1–100,,,,,,,,,,,,,,原文对未处理和阻燃PET织物进行空气TGA；多升温速率0.1–100°C/min。Dacron 900F表现为有利的凝聚相效应；TRIS处理样降低活化能并加快失重。,Wiley摘要确认TGA与材料,原始论文,Kinetic and thermogravimetric analysis of the thermal oxidative degradation of flame-retardant polyesters,1984.0,10.1002/app.1984.070290319,https://onlinelibrary.wiley.com/doi/10.1002/app.1984.070290319,Dacron 900F为明确商业FR聚酯品牌；S2高价值辅助参照,当前摘要未给各升温速率的精确特征温度/残余，需要全文。,否,2026-09-06
148,CTG0150,B-商业品牌/工艺,Dacron® 900F,Dacron® 900F,,DuPont,聚酯,织物,poly(ethylene terephthalate) fabric,,Dacron® 900F,聚酯阻燃内装/交通纺织品辅助参照,air,,0.1–100,,,,,,,,,,,,,,原文对未处理和阻燃PET织物进行空气TGA；多升温速率0.1–100°C/min。Dacron 900F表现为有利的凝聚相效应；TRIS处理样降低活化能并加快失重。,Wiley摘要确认TGA与材料,原始论文,Kinetic and thermogravimetric analysis of the thermal oxidative degradation of flame-retardant polyesters,1984.0,10.1002/app.1984.070290319,https://onlinelibrary.wiley.com/doi/10.1002/app.1984.070290319,Dacron 900F为明确商业FR聚酯品牌；S2高价值辅助参照,当前摘要未给各升温速率的精确特征温度/残余，需要全文。,否,2026-09-06
149,CTG0151,C-真实织物体系,TRIS-treated PET fabric,TRIS-treated PET fabric,,,聚酯,织物,poly(ethylene terephthalate) fabric,,TRIS-treated PET fabric,聚酯阻燃内装/交通纺织品辅助参照,air,,0.1–100,,,,,,,,,,,,,,原文对未处理和阻燃PET织物进行空气TGA；多升温速率0.1–100°C/min。Dacron 900F表现为有利的凝聚相效应；TRIS处理样降低活化能并加快失重。,Wiley摘要确认TGA与材料,原始论文,Kinetic and thermogravimetric analysis of the thermal oxidative degradation of flame-retardant polyesters,1984.0,10.1002/app.1984.070290319,https://onlinelibrary.wiley.com/doi/10.1002/app.1984.070290319,Dacron 900F为明确商业FR聚酯品牌；S2高价值辅助参照,当前摘要未给各升温速率的精确特征温度/残余，需要全文。,否,2026-09-06
150,CTG0152,B-中国商业品牌热响应锚点,泰美达®/Newstar® Meta-aramid,commercial meta-aramid product family,,泰和新材/Tayho,芳纶,纤维/织物原料,"PMIA, meta-aramid",,commercial inherent FR fiber,消防/应急救援/轨交/工业防护,,,,,,,,,,,,,,,,28.0,厂家公开：LOI≥28；204°C可长期使用，300°C短时不脆化/软化/熔融，约400°C开始碳化。该条是厂家热响应锚点，不是完整TGA曲线。,厂家官网原始产品页,中国厂家官方规格,Newstar® Meta-aramid — Product Properties,,,https://en.tayho.com.cn/product/Product%20Properties1.htm,中国商业品牌直接数据；S1高相关,没有公开TG曲线，因此400°C不写入Tonset栏，避免把厂家“starts to get carbonized”当TGA定义。,否,2026-09-06
151,CTG0152,B-商业阻燃剂/真实PET织物,ZB-467 / Rucoflam PSY-E / Pekoflam PES,REF.,,Great Lakes Chemical / Rudolf GmbH / Clariant,聚酯,2/1斜纹机织物,"PET woven fabric, 275 g/m²",275.0,untreated,窗帘/软包/床垫/交通内装等PET纺织品参照,N2,,10,30.0,800.0,,404.0,432.0,,,,,,600.0,9.19,21.0,R500=10.61%；R600=9.19%。未处理PET约350°C开始明显降解，约450°C前主要一步分解。,原文Table 4 + Table 5,原始论文全文,Effect of Zinc Borate on Flammability of PET Woven Fabrics,2019.0,10.1155/2019/7150736,https://onlinelibrary.wiley.com/doi/10.1155/2019/7150736,真实275 g/m² PET织物；商业FR商品名明确，S2高相关,LOI为0次洗涤状态，与TG同为处理后初始状态；10/20次洗涤LOI不冒充已有TG。,是,2026-09-06
152,CTG0153,B-商业阻燃剂/真实PET织物,ZB-467 / Rucoflam PSY-E / Pekoflam PES,Z50,,Great Lakes Chemical / Rudolf GmbH / Clariant,聚酯,2/1斜纹机织物,"PET woven fabric, 275 g/m²",275.0,ZB-467 50 g/L,窗帘/软包/床垫/交通内装等PET纺织品参照,N2,,10,30.0,800.0,,396.0,424.0,,,,,,600.0,15.68,21.9,R500=17.34%；R600=15.68%。未处理PET约350°C开始明显降解，约450°C前主要一步分解。,原文Table 4 + Table 5,原始论文全文,Effect of Zinc Borate on Flammability of PET Woven Fabrics,2019.0,10.1155/2019/7150736,https://onlinelibrary.wiley.com/doi/10.1155/2019/7150736,真实275 g/m² PET织物；商业FR商品名明确，S2高相关,LOI为0次洗涤状态，与TG同为处理后初始状态；10/20次洗涤LOI不冒充已有TG。,是,2026-09-06
153,CTG0154,B-商业阻燃剂/真实PET织物,ZB-467 / Rucoflam PSY-E / Pekoflam PES,Z100,,Great Lakes Chemical / Rudolf GmbH / Clariant,聚酯,2/1斜纹机织物,"PET woven fabric, 275 g/m²",275.0,ZB-467 100 g/L,窗帘/软包/床垫/交通内装等PET纺织品参照,N2,,10,30.0,800.0,,398.0,427.0,,,,,,600.0,17.09,22.9,R500=18.74%；R600=17.09%。未处理PET约350°C开始明显降解，约450°C前主要一步分解。,原文Table 4 + Table 5,原始论文全文,Effect of Zinc Borate on Flammability of PET Woven Fabrics,2019.0,10.1155/2019/7150736,https://onlinelibrary.wiley.com/doi/10.1155/2019/7150736,真实275 g/m² PET织物；商业FR商品名明确，S2高相关,LOI为0次洗涤状态，与TG同为处理后初始状态；10/20次洗涤LOI不冒充已有TG。,是,2026-09-06
154,CTG0155,B-商业阻燃剂/真实PET织物,ZB-467 / Rucoflam PSY-E / Pekoflam PES,Z200,,Great Lakes Chemical / Rudolf GmbH / Clariant,聚酯,2/1斜纹机织物,"PET woven fabric, 275 g/m²",275.0,ZB-467 200 g/L,窗帘/软包/床垫/交通内装等PET纺织品参照,N2,,10,30.0,800.0,,400.0,429.0,,,,,,600.0,17.95,23.1,R500=19.74%；R600=17.95%。未处理PET约350°C开始明显降解，约450°C前主要一步分解。,原文Table 4 + Table 5,原始论文全文,Effect of Zinc Borate on Flammability of PET Woven Fabrics,2019.0,10.1155/2019/7150736,https://onlinelibrary.wiley.com/doi/10.1155/2019/7150736,真实275 g/m² PET织物；商业FR商品名明确，S2高相关,LOI为0次洗涤状态，与TG同为处理后初始状态；10/20次洗涤LOI不冒充已有TG。,是,2026-09-06
155,CTG0156,B-商业阻燃剂/真实PET织物,ZB-467 / Rucoflam PSY-E / Pekoflam PES,PSY,,Great Lakes Chemical / Rudolf GmbH / Clariant,聚酯,2/1斜纹机织物,"PET woven fabric, 275 g/m²",275.0,Rucoflam PSY-E,窗帘/软包/床垫/交通内装等PET纺织品参照,N2,,10,30.0,800.0,,391.0,430.0,,,,,,600.0,14.86,31.3,R500=16.45%；R600=14.86%。未处理PET约350°C开始明显降解，约450°C前主要一步分解。,原文Table 4 + Table 5,原始论文全文,Effect of Zinc Borate on Flammability of PET Woven Fabrics,2019.0,10.1155/2019/7150736,https://onlinelibrary.wiley.com/doi/10.1155/2019/7150736,真实275 g/m² PET织物；商业FR商品名明确，S2高相关,LOI为0次洗涤状态，与TG同为处理后初始状态；10/20次洗涤LOI不冒充已有TG。,是,2026-09-06
156,CTG0157,B-商业阻燃剂/真实PET织物,ZB-467 / Rucoflam PSY-E / Pekoflam PES,PSY-Z20,,Great Lakes Chemical / Rudolf GmbH / Clariant,聚酯,2/1斜纹机织物,"PET woven fabric, 275 g/m²",275.0,Rucoflam PSY-E + ZnB,窗帘/软包/床垫/交通内装等PET纺织品参照,N2,,10,30.0,800.0,,394.0,428.0,,,,,,600.0,12.17,24.4,R500=14.02%；R600=12.17%。未处理PET约350°C开始明显降解，约450°C前主要一步分解。,原文Table 4 + Table 5,原始论文全文,Effect of Zinc Borate on Flammability of PET Woven Fabrics,2019.0,10.1155/2019/7150736,https://onlinelibrary.wiley.com/doi/10.1155/2019/7150736,真实275 g/m² PET织物；商业FR商品名明确，S2高相关,LOI为0次洗涤状态，与TG同为处理后初始状态；10/20次洗涤LOI不冒充已有TG。,是,2026-09-06
157,CTG0158,B-商业阻燃剂/真实PET织物,ZB-467 / Rucoflam PSY-E / Pekoflam PES,PEK,,Great Lakes Chemical / Rudolf GmbH / Clariant,聚酯,2/1斜纹机织物,"PET woven fabric, 275 g/m²",275.0,Pekoflam PES,窗帘/软包/床垫/交通内装等PET纺织品参照,N2,,10,30.0,800.0,,397.0,431.0,,,,,,600.0,12.67,33.8,R500=14.28%；R600=12.67%。未处理PET约350°C开始明显降解，约450°C前主要一步分解。,原文Table 4 + Table 5,原始论文全文,Effect of Zinc Borate on Flammability of PET Woven Fabrics,2019.0,10.1155/2019/7150736,https://onlinelibrary.wiley.com/doi/10.1155/2019/7150736,真实275 g/m² PET织物；商业FR商品名明确，S2高相关,LOI为0次洗涤状态，与TG同为处理后初始状态；10/20次洗涤LOI不冒充已有TG。,是,2026-09-06
158,CTG0159,B-商业阻燃剂/真实PET织物,ZB-467 / Rucoflam PSY-E / Pekoflam PES,PEK-Z25,,Great Lakes Chemical / Rudolf GmbH / Clariant,聚酯,2/1斜纹机织物,"PET woven fabric, 275 g/m²",275.0,Pekoflam PES + 25% replacement by ZnB,窗帘/软包/床垫/交通内装等PET纺织品参照,N2,,10,30.0,800.0,,398.0,430.0,,,,,,600.0,11.94,33.5,R500=13.64%；R600=11.94%。未处理PET约350°C开始明显降解，约450°C前主要一步分解。,原文Table 4 + Table 5,原始论文全文,Effect of Zinc Borate on Flammability of PET Woven Fabrics,2019.0,10.1155/2019/7150736,https://onlinelibrary.wiley.com/doi/10.1155/2019/7150736,真实275 g/m² PET织物；商业FR商品名明确，S2高相关,LOI为0次洗涤状态，与TG同为处理后初始状态；10/20次洗涤LOI不冒充已有TG。,是,2026-09-06
159,CTG0160,B-商业阻燃剂/真实PET织物,ZB-467 / Rucoflam PSY-E / Pekoflam PES,PEK-Z50,,Great Lakes Chemical / Rudolf GmbH / Clariant,聚酯,2/1斜纹机织物,"PET woven fabric, 275 g/m²",275.0,Pekoflam PES + 50% replacement by ZnB,窗帘/软包/床垫/交通内装等PET纺织品参照,N2,,10,30.0,800.0,,401.0,432.0,,,,,,600.0,10.29,31.0,R500=12.23%；R600=10.29%。未处理PET约350°C开始明显降解，约450°C前主要一步分解。,原文Table 4 + Table 5,原始论文全文,Effect of Zinc Borate on Flammability of PET Woven Fabrics,2019.0,10.1155/2019/7150736,https://onlinelibrary.wiley.com/doi/10.1155/2019/7150736,真实275 g/m² PET织物；商业FR商品名明确，S2高相关,LOI为0次洗涤状态，与TG同为处理后初始状态；10/20次洗涤LOI不冒充已有TG。,是,2026-09-06
160,CTG0161,C-真实棉织物高密度TG,DAP/urea/APTS/DBAP + plasma/UV,Cot,,,棉,织物,cotton fabric,,control,阻燃棉/工装/窗帘/公共纺织物热响应参照,air,,,,,,290.0,,,339.0,461.0,,,400.0,21.0,,原文Table 8给出T10、DTG Peak1、DTG Peak2和R400；水浸状态单独保留。,原文Table 8,原始论文开放全文,The Effect of Combined Atmospheric Plasma/UV Treatments on Improving the Durability of Flame Retardants Applied to Cotton,2022.0,10.3390/molecules27248737,https://www.mdpi.com/1420-3049/27/24/8737,真实棉织物处理/耐久状态；S5辅助参照,原文以空气热氧化TGA为主；未在当前表中强行补未核验的起止温度/流量。,是,2026-09-06
161,CTG0162,C-真实棉织物高密度TG,DAP/urea/APTS/DBAP + plasma/UV,Cot-(ws),,,棉,织物,cotton fabric,,water-soaked,阻燃棉/工装/窗帘/公共纺织物热响应参照,air,,,,,,313.0,,,339.0,469.0,,,400.0,13.0,,原文Table 8给出T10、DTG Peak1、DTG Peak2和R400；水浸状态单独保留。,原文Table 8,原始论文开放全文,The Effect of Combined Atmospheric Plasma/UV Treatments on Improving the Durability of Flame Retardants Applied to Cotton,2022.0,10.3390/molecules27248737,https://www.mdpi.com/1420-3049/27/24/8737,真实棉织物处理/耐久状态；S5辅助参照,原文以空气热氧化TGA为主；未在当前表中强行补未核验的起止温度/流量。,是,2026-09-06
162,CTG0163,C-真实棉织物高密度TG,DAP/urea/APTS/DBAP + plasma/UV,Cot/GM-APTS,,,棉,织物,cotton fabric,,GM-APTS,阻燃棉/工装/窗帘/公共纺织物热响应参照,air,,,,,,275.0,,,310.0,486.0,,,400.0,40.0,,原文Table 8给出T10、DTG Peak1、DTG Peak2和R400；水浸状态单独保留。,原文Table 8,原始论文开放全文,The Effect of Combined Atmospheric Plasma/UV Treatments on Improving the Durability of Flame Retardants Applied to Cotton,2022.0,10.3390/molecules27248737,https://www.mdpi.com/1420-3049/27/24/8737,真实棉织物处理/耐久状态；S5辅助参照,原文以空气热氧化TGA为主；未在当前表中强行补未核验的起止温度/流量。,是,2026-09-06
163,CTG0164,C-真实棉织物高密度TG,DAP/urea/APTS/DBAP + plasma/UV,Cot/GM-APTS_PL(N2/O2),,,棉,织物,cotton fabric,,GM-APTS + plasma/UV,阻燃棉/工装/窗帘/公共纺织物热响应参照,air,,,,,,281.0,,,306.0,486.0,,,400.0,38.0,,原文Table 8给出T10、DTG Peak1、DTG Peak2和R400；水浸状态单独保留。,原文Table 8,原始论文开放全文,The Effect of Combined Atmospheric Plasma/UV Treatments on Improving the Durability of Flame Retardants Applied to Cotton,2022.0,10.3390/molecules27248737,https://www.mdpi.com/1420-3049/27/24/8737,真实棉织物处理/耐久状态；S5辅助参照,原文以空气热氧化TGA为主；未在当前表中强行补未核验的起止温度/流量。,是,2026-09-06
164,CTG0165,C-真实棉织物高密度TG,DAP/urea/APTS/DBAP + plasma/UV,Cot/GM-APTS (ws),,,棉,织物,cotton fabric,,GM-APTS + water-soak,阻燃棉/工装/窗帘/公共纺织物热响应参照,air,,,,,,285.0,,,313.0,490.0,,,400.0,14.0,,原文Table 8给出T10、DTG Peak1、DTG Peak2和R400；水浸状态单独保留。,原文Table 8,原始论文开放全文,The Effect of Combined Atmospheric Plasma/UV Treatments on Improving the Durability of Flame Retardants Applied to Cotton,2022.0,10.3390/molecules27248737,https://www.mdpi.com/1420-3049/27/24/8737,真实棉织物处理/耐久状态；S5辅助参照,原文以空气热氧化TGA为主；未在当前表中强行补未核验的起止温度/流量。,是,2026-09-06
165,CTG0166,C-真实棉织物高密度TG,DAP/urea/APTS/DBAP + plasma/UV,Cot/GM-APTS_PL(N2/O2)-(ws),,,棉,织物,cotton fabric,,GM-APTS + plasma/UV + water-soak,阻燃棉/工装/窗帘/公共纺织物热响应参照,air,,,,,,287.0,,,313.0,489.0,,,400.0,15.0,,原文Table 8给出T10、DTG Peak1、DTG Peak2和R400；水浸状态单独保留。,原文Table 8,原始论文开放全文,The Effect of Combined Atmospheric Plasma/UV Treatments on Improving the Durability of Flame Retardants Applied to Cotton,2022.0,10.3390/molecules27248737,https://www.mdpi.com/1420-3049/27/24/8737,真实棉织物处理/耐久状态；S5辅助参照,原文以空气热氧化TGA为主；未在当前表中强行补未核验的起止温度/流量。,是,2026-09-06
166,CTG0167,C-真实棉织物高密度TG,DAP/urea/APTS/DBAP + plasma/UV,Cot/DAP-urea-APTS,,,棉,织物,cotton fabric,,DAP-urea-APTS,阻燃棉/工装/窗帘/公共纺织物热响应参照,air,,,,,,270.0,,,313.0,524.0,,,400.0,49.0,,原文Table 8给出T10、DTG Peak1、DTG Peak2和R400；水浸状态单独保留。,原文Table 8,原始论文开放全文,The Effect of Combined Atmospheric Plasma/UV Treatments on Improving the Durability of Flame Retardants Applied to Cotton,2022.0,10.3390/molecules27248737,https://www.mdpi.com/1420-3049/27/24/8737,真实棉织物处理/耐久状态；S5辅助参照,原文以空气热氧化TGA为主；未在当前表中强行补未核验的起止温度/流量。,是,2026-09-06
167,CTG0168,C-真实棉织物高密度TG,DAP/urea/APTS/DBAP + plasma/UV,Cot/DAP-urea-APTS_PL(N2/O2),,,棉,织物,cotton fabric,,DAP-urea-APTS + plasma/UV,阻燃棉/工装/窗帘/公共纺织物热响应参照,air,,,,,,291.0,,,312.0,511.0,,,400.0,50.0,,原文Table 8给出T10、DTG Peak1、DTG Peak2和R400；水浸状态单独保留。,原文Table 8,原始论文开放全文,The Effect of Combined Atmospheric Plasma/UV Treatments on Improving the Durability of Flame Retardants Applied to Cotton,2022.0,10.3390/molecules27248737,https://www.mdpi.com/1420-3049/27/24/8737,真实棉织物处理/耐久状态；S5辅助参照,原文以空气热氧化TGA为主；未在当前表中强行补未核验的起止温度/流量。,是,2026-09-06
168,CTG0169,C-真实棉织物高密度TG,DAP/urea/APTS/DBAP + plasma/UV,Cot/DAP-urea-APTS (ws),,,棉,织物,cotton fabric,,DAP-urea-APTS + water-soak,阻燃棉/工装/窗帘/公共纺织物热响应参照,air,,,,,,287.0,,,313.0,489.0,,,400.0,33.0,,原文Table 8给出T10、DTG Peak1、DTG Peak2和R400；水浸状态单独保留。,原文Table 8,原始论文开放全文,The Effect of Combined Atmospheric Plasma/UV Treatments on Improving the Durability of Flame Retardants Applied to Cotton,2022.0,10.3390/molecules27248737,https://www.mdpi.com/1420-3049/27/24/8737,真实棉织物处理/耐久状态；S5辅助参照,原文以空气热氧化TGA为主；未在当前表中强行补未核验的起止温度/流量。,是,2026-09-06
169,CTG0170,C-真实棉织物高密度TG,DAP/urea/APTS/DBAP + plasma/UV,Cot/DAP-urea-APTS_PL(N2/O2) (ws),,,棉,织物,cotton fabric,,DAP-urea-APTS + plasma/UV + water-soak,阻燃棉/工装/窗帘/公共纺织物热响应参照,air,,,,,,285.0,,,313.0,490.0,,,400.0,31.0,,原文Table 8给出T10、DTG Peak1、DTG Peak2和R400；水浸状态单独保留。,原文Table 8,原始论文开放全文,The Effect of Combined Atmospheric Plasma/UV Treatments on Improving the Durability of Flame Retardants Applied to Cotton,2022.0,10.3390/molecules27248737,https://www.mdpi.com/1420-3049/27/24/8737,真实棉织物处理/耐久状态；S5辅助参照,原文以空气热氧化TGA为主；未在当前表中强行补未核验的起止温度/流量。,是,2026-09-06
170,CTG0171,C-真实棉织物高密度TG,DAP/urea/APTS/DBAP + plasma/UV,Cot/DBAP,,,棉,织物,cotton fabric,,DBAP,阻燃棉/工装/窗帘/公共纺织物热响应参照,air,,,,,,189.0,,,291.0,504.0,,,400.0,35.0,,原文Table 8给出T10、DTG Peak1、DTG Peak2和R400；水浸状态单独保留。,原文Table 8,原始论文开放全文,The Effect of Combined Atmospheric Plasma/UV Treatments on Improving the Durability of Flame Retardants Applied to Cotton,2022.0,10.3390/molecules27248737,https://www.mdpi.com/1420-3049/27/24/8737,真实棉织物处理/耐久状态；S5辅助参照,原文以空气热氧化TGA为主；未在当前表中强行补未核验的起止温度/流量。,是,2026-09-06
171,CTG0172,C-真实棉织物高密度TG,DAP/urea/APTS/DBAP + plasma/UV,Cot_PL(Ar/CO2)_DBAP,,,棉,织物,cotton fabric,,Ar/CO2 plasma + DBAP,阻燃棉/工装/窗帘/公共纺织物热响应参照,air,,,,,,196.0,,,293.0,497.0,,,400.0,32.6,,原文Table 8给出T10、DTG Peak1、DTG Peak2和R400；水浸状态单独保留。,原文Table 8,原始论文开放全文,The Effect of Combined Atmospheric Plasma/UV Treatments on Improving the Durability of Flame Retardants Applied to Cotton,2022.0,10.3390/molecules27248737,https://www.mdpi.com/1420-3049/27/24/8737,真实棉织物处理/耐久状态；S5辅助参照,原文以空气热氧化TGA为主；未在当前表中强行补未核验的起止温度/流量。,是,2026-09-06
172,CTG0173,C-真实棉织物高密度TG,DAP/urea/APTS/DBAP + plasma/UV,Cot P(Ar/CO2)_DBAP,,,棉,织物,cotton fabric,,plasma + DBAP,阻燃棉/工装/窗帘/公共纺织物热响应参照,air,,,,,,188.0,,,293.0,495.0,,,400.0,30.5,,原文Table 8给出T10、DTG Peak1、DTG Peak2和R400；水浸状态单独保留。,原文Table 8,原始论文开放全文,The Effect of Combined Atmospheric Plasma/UV Treatments on Improving the Durability of Flame Retardants Applied to Cotton,2022.0,10.3390/molecules27248737,https://www.mdpi.com/1420-3049/27/24/8737,真实棉织物处理/耐久状态；S5辅助参照,原文以空气热氧化TGA为主；未在当前表中强行补未核验的起止温度/流量。,是,2026-09-06
173,CTG0174,C-真实棉织物高密度TG,DAP/urea/APTS/DBAP + plasma/UV,Cot/DBAP-(ws),,,棉,织物,cotton fabric,,DBAP + water-soak,阻燃棉/工装/窗帘/公共纺织物热响应参照,air,,,,,,307.0,,,332.0,476.0,,,400.0,14.0,,原文Table 8给出T10、DTG Peak1、DTG Peak2和R400；水浸状态单独保留。,原文Table 8,原始论文开放全文,The Effect of Combined Atmospheric Plasma/UV Treatments on Improving the Durability of Flame Retardants Applied to Cotton,2022.0,10.3390/molecules27248737,https://www.mdpi.com/1420-3049/27/24/8737,真实棉织物处理/耐久状态；S5辅助参照,原文以空气热氧化TGA为主；未在当前表中强行补未核验的起止温度/流量。,是,2026-09-06
174,CTG0175,C-真实棉织物高密度TG,DAP/urea/APTS/DBAP + plasma/UV,Cot_PL(Ar/CO2)_DBAP-(ws),,,棉,织物,cotton fabric,,plasma + DBAP + water-soak,阻燃棉/工装/窗帘/公共纺织物热响应参照,air,,,,,,300.0,,,330.0,490.0,,,400.0,16.4,,原文Table 8给出T10、DTG Peak1、DTG Peak2和R400；水浸状态单独保留。,原文Table 8,原始论文开放全文,The Effect of Combined Atmospheric Plasma/UV Treatments on Improving the Durability of Flame Retardants Applied to Cotton,2022.0,10.3390/molecules27248737,https://www.mdpi.com/1420-3049/27/24/8737,真实棉织物处理/耐久状态；S5辅助参照,原文以空气热氧化TGA为主；未在当前表中强行补未核验的起止温度/流量。,是,2026-09-06
175,CTG0176,C-真实棉织物高密度TG,DAP/urea/APTS/DBAP + plasma/UV,Cot P(Ar/CO2)_DBAP (ws),,,棉,织物,cotton fabric,,plasma + DBAP + water-soak,阻燃棉/工装/窗帘/公共纺织物热响应参照,air,,,,,,303.0,,,330.0,472.0,,,400.0,12.0,,原文Table 8给出T10、DTG Peak1、DTG Peak2和R400；水浸状态单独保留。,原文Table 8,原始论文开放全文,The Effect of Combined Atmospheric Plasma/UV Treatments on Improving the Durability of Flame Retardants Applied to Cotton,2022.0,10.3390/molecules27248737,https://www.mdpi.com/1420-3049/27/24/8737,真实棉织物处理/耐久状态；S5辅助参照,原文以空气热氧化TGA为主；未在当前表中强行补未核验的起止温度/流量。,是,2026-09-06
176,CTG0177,C-真实棉织物高密度TG,DAP/urea/APTS/DBAP + plasma/UV,Cot/DBAP_P(N2/CO2)-(ws),,,棉,织物,cotton fabric,,DBAP + N2/CO2 plasma + water-soak,阻燃棉/工装/窗帘/公共纺织物热响应参照,air,,,,,,281.0,,,306.0,490.0,,,400.0,23.0,,原文Table 8给出T10、DTG Peak1、DTG Peak2和R400；水浸状态单独保留。,原文Table 8,原始论文开放全文,The Effect of Combined Atmospheric Plasma/UV Treatments on Improving the Durability of Flame Retardants Applied to Cotton,2022.0,10.3390/molecules27248737,https://www.mdpi.com/1420-3049/27/24/8737,真实棉织物处理/耐久状态；S5辅助参照,原文以空气热氧化TGA为主；未在当前表中强行补未核验的起止温度/流量。,是,2026-09-06
177,CTG0178,C-真实棉织物高密度TG,DAP/urea/APTS/DBAP + plasma/UV,Cot/DBAP_PL(N2/CO2) (ws),,,棉,织物,cotton fabric,,DBAP + plasma/UV + water-soak,阻燃棉/工装/窗帘/公共纺织物热响应参照,air,,,,,,285.0,,,319.0,489.0,,,400.0,19.0,,原文Table 8给出T10、DTG Peak1、DTG Peak2和R400；水浸状态单独保留。,原文Table 8,原始论文开放全文,The Effect of Combined Atmospheric Plasma/UV Treatments on Improving the Durability of Flame Retardants Applied to Cotton,2022.0,10.3390/molecules27248737,https://www.mdpi.com/1420-3049/27/24/8737,真实棉织物处理/耐久状态；S5辅助参照,原文以空气热氧化TGA为主；未在当前表中强行补未核验的起止温度/流量。,是,2026-09-06
178,CTG0179,C-真实棉织物高密度TG,DAP/urea/APTS/DBAP + plasma/UV,Cot_PL(Ar/CO2)_DBAP_PL(N2/O2)-(ws),,,棉,织物,cotton fabric,,multi-plasma/UV DBAP + water-soak,阻燃棉/工装/窗帘/公共纺织物热响应参照,air,,,,,,292.0,,,322.0,489.0,,,400.0,15.0,,原文Table 8给出T10、DTG Peak1、DTG Peak2和R400；水浸状态单独保留。,原文Table 8,原始论文开放全文,The Effect of Combined Atmospheric Plasma/UV Treatments on Improving the Durability of Flame Retardants Applied to Cotton,2022.0,10.3390/molecules27248737,https://www.mdpi.com/1420-3049/27/24/8737,真实棉织物处理/耐久状态；S5辅助参照,原文以空气热氧化TGA为主；未在当前表中强行补未核验的起止温度/流量。,是,2026-09-06
179,CTG0180,C-真实meta-aramid织物体系,meta-aramid + flame-retardant PUA,AF,,,芳纶,织物,meta-aramid fabric,,uncoated AF,消防/应急/高温防护服参照,N2,50.0,10,40.0,800.0,387.3,,,,461.1,,,,800.0,51.2,31.4,Exolit OP550 loading=0 wt% in coating.,原文Table 2 + Table 3,原始论文全文,Multifunctional Meta-Aramid Fabrics Enhanced with Inherent Flame-Retardant Polyurea Coatings,2025.0,10.3390/polym17111529,https://www.mdpi.com/2073-4360/17/11/1529,真实meta-aramid织物；S1重要辅助参照,不是具体商业SKU；作为meta-aramid处理状态参照。,是,2026-09-06
180,CTG0181,C-真实meta-aramid织物体系,meta-aramid + flame-retardant PUA,PUA/AF-1,,,芳纶,织物,meta-aramid fabric,,PUA coating; OP550 loading in coating=0 wt%,消防/应急/高温防护服参照,N2,50.0,10,40.0,800.0,271.3,,,,324.4,,,,800.0,22.9,20.9,Exolit OP550 loading=0 wt% in coating.,原文Table 2 + Table 3,原始论文全文,Multifunctional Meta-Aramid Fabrics Enhanced with Inherent Flame-Retardant Polyurea Coatings,2025.0,10.3390/polym17111529,https://www.mdpi.com/2073-4360/17/11/1529,真实meta-aramid织物；S1重要辅助参照,不是具体商业SKU；作为meta-aramid处理状态参照。,是,2026-09-06
181,CTG0182,C-真实meta-aramid织物体系,meta-aramid + flame-retardant PUA,PUA/AF-2,,,芳纶,织物,meta-aramid fabric,,PUA coating; OP550 loading in coating=21.9 wt%,消防/应急/高温防护服参照,N2,50.0,10,40.0,800.0,238.1,,,,351.1,,,,800.0,33.4,26.5,Exolit OP550 loading=21.9 wt% in coating.,原文Table 2 + Table 3,原始论文全文,Multifunctional Meta-Aramid Fabrics Enhanced with Inherent Flame-Retardant Polyurea Coatings,2025.0,10.3390/polym17111529,https://www.mdpi.com/2073-4360/17/11/1529,真实meta-aramid织物；S1重要辅助参照,不是具体商业SKU；作为meta-aramid处理状态参照。,是,2026-09-06
182,CTG0183,C-真实meta-aramid织物体系,meta-aramid + flame-retardant PUA,PUA/AF-3,,,芳纶,织物,meta-aramid fabric,,PUA coating; OP550 loading in coating=24.1 wt%,消防/应急/高温防护服参照,N2,50.0,10,40.0,800.0,233.9,,,,340.2,,,,800.0,31.6,26.9,Exolit OP550 loading=24.1 wt% in coating.,原文Table 2 + Table 3,原始论文全文,Multifunctional Meta-Aramid Fabrics Enhanced with Inherent Flame-Retardant Polyurea Coatings,2025.0,10.3390/polym17111529,https://www.mdpi.com/2073-4360/17/11/1529,真实meta-aramid织物；S1重要辅助参照,不是具体商业SKU；作为meta-aramid处理状态参照。,是,2026-09-06
183,CTG0184,C-真实meta-aramid织物体系,meta-aramid + flame-retardant PUA,PUA/AF-4,,,芳纶,织物,meta-aramid fabric,,PUA coating; OP550 loading in coating=25.9 wt%,消防/应急/高温防护服参照,N2,50.0,10,40.0,800.0,227.2,,,,340.9,,,,800.0,33.1,27.4,Exolit OP550 loading=25.9 wt% in coating.,原文Table 2 + Table 3,原始论文全文,Multifunctional Meta-Aramid Fabrics Enhanced with Inherent Flame-Retardant Polyurea Coatings,2025.0,10.3390/polym17111529,https://www.mdpi.com/2073-4360/17/11/1529,真实meta-aramid织物；S1重要辅助参照,不是具体商业SKU；作为meta-aramid处理状态参照。,是,2026-09-06
184,CTG0185,C-真实meta-aramid织物体系,meta-aramid + flame-retardant PUA,PUA/AF-5,,,芳纶,织物,meta-aramid fabric,,PUA coating; OP550 loading in coating=27.6 wt%,消防/应急/高温防护服参照,N2,50.0,10,40.0,800.0,218.9,,,,345.8,,,,800.0,32.9,27.8,Exolit OP550 loading=27.6 wt% in coating.,原文Table 2 + Table 3,原始论文全文,Multifunctional Meta-Aramid Fabrics Enhanced with Inherent Flame-Retardant Polyurea Coatings,2025.0,10.3390/polym17111529,https://www.mdpi.com/2073-4360/17/11/1529,真实meta-aramid织物；S1重要辅助参照,不是具体商业SKU；作为meta-aramid处理状态参照。,是,2026-09-06
185,CTG0186,C-真实棉织物涂层体系,chitosan/melamine phosphate coating,Control,,,棉,织物,cotton fabric,,Control,阻燃棉/公共纺织参照,,,,,,,300.0,,,348.0,,1.13,,750.0,0.3,,Table 5给出T10、Tmax、maximum weight loss rate及R750。,原文Table 5（出版社题名核验；公开文档镜像表格）,原始论文,Preparation of highly efficient chitosan-based flame retardant coatings with good antibacterial properties for cotton fabrics,2022.0,10.1016/j.porgcoat.2021.106627,https://www.sciencedirect.com/science/article/pii/S0300944021004987,真实棉织物处理态；S5辅助参照,最大失重速率单位在当前文本镜像中排版损坏，数值保留但速率单位暂不填。,是,2026-09-06
186,CTG0187,C-真实棉织物涂层体系,chitosan/melamine phosphate coating,MP30,,,棉,织物,cotton fabric,,MP30,阻燃棉/公共纺织参照,,,,,,,298.0,,,375.0,,0.78,,750.0,20.9,,Table 5给出T10、Tmax、maximum weight loss rate及R750。,原文Table 5（出版社题名核验；公开文档镜像表格）,原始论文,Preparation of highly efficient chitosan-based flame retardant coatings with good antibacterial properties for cotton fabrics,2022.0,10.1016/j.porgcoat.2021.106627,https://www.sciencedirect.com/science/article/pii/S0300944021004987,真实棉织物处理态；S5辅助参照,最大失重速率单位在当前文本镜像中排版损坏，数值保留但速率单位暂不填。,是,2026-09-06
187,CTG0188,C-真实棉织物涂层体系,chitosan/melamine phosphate coating,nCH30,,,棉,织物,cotton fabric,,nCH30,阻燃棉/公共纺织参照,,,,,,,291.0,,,378.0,,0.58,,750.0,19.8,,Table 5给出T10、Tmax、maximum weight loss rate及R750。,原文Table 5（出版社题名核验；公开文档镜像表格）,原始论文,Preparation of highly efficient chitosan-based flame retardant coatings with good antibacterial properties for cotton fabrics,2022.0,10.1016/j.porgcoat.2021.106627,https://www.sciencedirect.com/science/article/pii/S0300944021004987,真实棉织物处理态；S5辅助参照,最大失重速率单位在当前文本镜像中排版损坏，数值保留但速率单位暂不填。,是,2026-09-06
188,CTG0189,C-真实棉织物涂层体系,chitosan/melamine phosphate coating,MCHP30,,,棉,织物,cotton fabric,,MCHP30,阻燃棉/公共纺织参照,,,,,,,237.0,,,383.0,,0.47,,750.0,27.5,,Table 5给出T10、Tmax、maximum weight loss rate及R750。,原文Table 5（出版社题名核验；公开文档镜像表格）,原始论文,Preparation of highly efficient chitosan-based flame retardant coatings with good antibacterial properties for cotton fabrics,2022.0,10.1016/j.porgcoat.2021.106627,https://www.sciencedirect.com/science/article/pii/S0300944021004987,真实棉织物处理态；S5辅助参照,最大失重速率单位在当前文本镜像中排版损坏，数值保留但速率单位暂不填。,是,2026-09-06
189,CTG0190,C-真实耐洗阻燃棉,BDA reactive FR coating,Control sample,,,棉,织物,cotton fabric,,control,耐洗阻燃棉/工装/公共纺织参照,N2,,,,,,,,307.7,343.2,,2.0414,%/°C,,19.57,,数值为原文thermal decomposition stage (stage b)；另有<200°C水分/溶剂阶段未混入主热分解特征。,原文Table 4,原始论文开放全文,"Reactive Flame-Retardant Cotton Fabric Coating: Combustion Behavior, Durability, and Enhanced Retardant Mechanism with Ion Transfer",2022.0,10.3390/nano12224048,https://pmc.ncbi.nlm.nih.gov/articles/PMC9695240/,真实棉织物，50次洗涤状态尤其有价值,原文Table 4 residue未在表头注明对应温度；保留残余百分比但不填写残余温度。,是,2026-09-06
190,CTG0191,C-真实耐洗阻燃棉,BDA reactive FR coating,BDA-30,,,棉,织物,cotton fabric,,BDA-30; 50 laundering cycles,耐洗阻燃棉/工装/公共纺织参照,N2,,,,,,,,267.4,285.8,,2.3141,%/°C,,36.21,,数值为原文thermal decomposition stage (stage b)；另有<200°C水分/溶剂阶段未混入主热分解特征。,原文Table 4,原始论文开放全文,"Reactive Flame-Retardant Cotton Fabric Coating: Combustion Behavior, Durability, and Enhanced Retardant Mechanism with Ion Transfer",2022.0,10.3390/nano12224048,https://pmc.ncbi.nlm.nih.gov/articles/PMC9695240/,真实棉织物，50次洗涤状态尤其有价值,原文Table 4 residue未在表头注明对应温度；保留残余百分比但不填写残余温度。,是,2026-09-06
191,CTG0192,C-真实耐洗阻燃棉,BDA reactive FR coating,BDA-60,,,棉,织物,cotton fabric,,BDA-60; 50 laundering cycles,耐洗阻燃棉/工装/公共纺织参照,N2,,,,,,,,269.1,285.3,,2.7191,%/°C,,34.95,,数值为原文thermal decomposition stage (stage b)；另有<200°C水分/溶剂阶段未混入主热分解特征。,原文Table 4,原始论文开放全文,"Reactive Flame-Retardant Cotton Fabric Coating: Combustion Behavior, Durability, and Enhanced Retardant Mechanism with Ion Transfer",2022.0,10.3390/nano12224048,https://pmc.ncbi.nlm.nih.gov/articles/PMC9695240/,真实棉织物，50次洗涤状态尤其有价值,原文Table 4 residue未在表头注明对应温度；保留残余百分比但不填写残余温度。,是,2026-09-06
192,CTG0193,C-真实耐洗阻燃棉,BDA reactive FR coating,BDA-90,,,棉,织物,cotton fabric,,BDA-90; 50 laundering cycles,耐洗阻燃棉/工装/公共纺织参照,N2,,,,,,,,270.6,287.4,,2.4666,%/°C,,36.33,,数值为原文thermal decomposition stage (stage b)；另有<200°C水分/溶剂阶段未混入主热分解特征。,原文Table 4,原始论文开放全文,"Reactive Flame-Retardant Cotton Fabric Coating: Combustion Behavior, Durability, and Enhanced Retardant Mechanism with Ion Transfer",2022.0,10.3390/nano12224048,https://pmc.ncbi.nlm.nih.gov/articles/PMC9695240/,真实棉织物，50次洗涤状态尤其有价值,原文Table 4 residue未在表头注明对应温度；保留残余百分比但不填写残余温度。,是,2026-09-06
193,CTG0194,C-真实耐洗阻燃棉,BDA reactive FR coating,BDA-120,,,棉,织物,cotton fabric,,BDA-120; 50 laundering cycles,耐洗阻燃棉/工装/公共纺织参照,N2,,,,,,,,268.5,285.1,,2.6325,%/°C,,34.84,,数值为原文thermal decomposition stage (stage b)；另有<200°C水分/溶剂阶段未混入主热分解特征。,原文Table 4,原始论文开放全文,"Reactive Flame-Retardant Cotton Fabric Coating: Combustion Behavior, Durability, and Enhanced Retardant Mechanism with Ion Transfer",2022.0,10.3390/nano12224048,https://pmc.ncbi.nlm.nih.gov/articles/PMC9695240/,真实棉织物，50次洗涤状态尤其有价值,原文Table 4 residue未在表头注明对应温度；保留残余百分比但不填写残余温度。,是,2026-09-06
194,CTG0195,C-真实棉织物体系,CH/APP/TiO2-SiO2-HMDS,pristine cotton,,,棉,织物,cotton fabric,,pristine cotton,阻燃/疏水公共纺织参照,N2,,,,,,300.0,,,358.0,,,,800.0,11.1,,原文Table 2为TGA/DTG characteristic parameters。,原文Table 2,原始论文开放全文,Facile Fabrication of Superhydrophobic and Flame-Retardant Coatings on Cotton Fabrics,2022.0,,https://pmc.ncbi.nlm.nih.gov/articles/PMC9736095/,真实棉织物处理态；S5辅助参照,,是,2026-09-06
195,CTG0196,C-真实棉织物体系,CH/APP/TiO2-SiO2-HMDS,CH/APP cotton,,,棉,织物,cotton fabric,,CH/APP cotton,阻燃/疏水公共纺织参照,N2,,,,,,224.0,,,277.0,,,,800.0,35.1,,原文Table 2为TGA/DTG characteristic parameters。,原文Table 2,原始论文开放全文,Facile Fabrication of Superhydrophobic and Flame-Retardant Coatings on Cotton Fabrics,2022.0,,https://pmc.ncbi.nlm.nih.gov/articles/PMC9736095/,真实棉织物处理态；S5辅助参照,,是,2026-09-06
196,CTG0197,C-真实棉织物体系,CH/APP/TiO2-SiO2-HMDS,CH/APP@TiO2-SiO2-HMDS cotton,,,棉,织物,cotton fabric,,CH/APP@TiO2-SiO2-HMDS cotton,阻燃/疏水公共纺织参照,N2,,,,,,224.0,,,273.0,,,,800.0,36.4,,原文Table 2为TGA/DTG characteristic parameters。,原文Table 2,原始论文开放全文,Facile Fabrication of Superhydrophobic and Flame-Retardant Coatings on Cotton Fabrics,2022.0,,https://pmc.ncbi.nlm.nih.gov/articles/PMC9736095/,真实棉织物处理态；S5辅助参照,,是,2026-09-06
197,CTG0198,C-真实涤棉织物体系,phenylphosphonic-acid-derived FR,PTCO,,,棉/聚酯,织物,polyester-cotton fabric (PTCO),,untreated,CVC/涤棉工装及公共纺织参照,N2,,,,,340.0,,,,,384.0,,,700.0,8.6,,Rmax1=None; Rmax2=0.64; Rmax3=0.7 %/°C（缺失项按原文留空）。,原文Table 1,原始论文,Simple modification of phenylphosphonic acid to construct polyester-cotton fabrics with high flame retardancy,2024.0,10.1016/j.aiepr.2024.03.001,https://doi.org/10.1016/j.aiepr.2024.03.001,真实涤棉织物；S3高相关,当前来源片段未再次显示准确混纺比例，保持为空不猜。,是,2026-09-06
198,CTG0199,C-真实涤棉织物体系,phenylphosphonic-acid-derived FR,PTCO/PPOA,,,棉/聚酯,织物,polyester-cotton fabric (PTCO),,PPOA,CVC/涤棉工装及公共纺织参照,N2,,,,,231.0,,,,243.0,373.0,,,700.0,16.4,,Rmax1=0.25; Rmax2=0.32; Rmax3=0.53 %/°C（缺失项按原文留空）。,原文Table 1,原始论文,Simple modification of phenylphosphonic acid to construct polyester-cotton fabrics with high flame retardancy,2024.0,10.1016/j.aiepr.2024.03.001,https://doi.org/10.1016/j.aiepr.2024.03.001,真实涤棉织物；S3高相关,当前来源片段未再次显示准确混纺比例，保持为空不猜。,是,2026-09-06
199,CTG0200,C-真实涤棉织物体系,phenylphosphonic-acid-derived FR,PTCO/POU,,,棉/聚酯,织物,polyester-cotton fabric (PTCO),,POU,CVC/涤棉工装及公共纺织参照,N2,,,,,216.0,,,,239.0,378.0,,,700.0,17.5,,Rmax1=0.26; Rmax2=0.37; Rmax3=0.42 %/°C（缺失项按原文留空）。,原文Table 1,原始论文,Simple modification of phenylphosphonic acid to construct polyester-cotton fabrics with high flame retardancy,2024.0,10.1016/j.aiepr.2024.03.001,https://doi.org/10.1016/j.aiepr.2024.03.001,真实涤棉织物；S3高相关,当前来源片段未再次显示准确混纺比例，保持为空不猜。,是,2026-09-06
200,CTG0201,C-高性能芳香族纤维织物,PSA (polysulfonamide),PSA fabric,,,芳纶/高性能芳香族聚合物,织物,polysulfonamide fabric,,as received,消防/高温防护辅助参照,N2,,,,,,,,,493.9,,,,800.0,46.42,,R500=77.94%；R700=49.75%；R800=46.42%。,原文Table 2,原始论文,Estimation of the radiant performance of flame-retardant fabrics considering thermal degradation effect,2019.0,10.1177/1558925019843615,https://journals.sagepub.com/doi/10.1177/1558925019843615,高性能防护织物参照,PSA不是meta-aramid，但热响应区间适合作为高温防护纺织辅助。,是,2026-09-06
201,CTG0202,C-真实后消费纺织基线,post-consumer textile baseline,Pure Cotton - 5°C/min,,,棉,实际纺织废弃物,100% cotton,,as received textile waste,城市纺织废弃物/实际服装和家纺基线,N2,20.0,5,30.0,800.0,,,,,355.4,,,,800.0,10.0,,W0=7.8 mg；W∞=10.0%；报告的T̄xWL=371.0°C。 表中另列主失重峰=355.4°C。,原文Table 2,原始论文开放全文,Thermogravimetric analysis of textile waste: kinetic parameters and pyrolytic decomposition mechanisms,2025.0,10.1016/j.tsep.2025.103946,https://www.sciencedirect.com/science/article/pii/S2451904925007371,真实后消费棉/PET/50:50棉涤；S2/S3/S5基础基线,原文Table 2部分列为TmaxWL/T̄xWL；本表用Tmax栏保存明确峰温，并在说明中保留原始列名。,是,2026-09-06
202,CTG0203,C-真实后消费纺织基线,post-consumer textile baseline,Pure Cotton - 10°C/min,,,棉,实际纺织废弃物,100% cotton,,as received textile waste,城市纺织废弃物/实际服装和家纺基线,N2,20.0,10,30.0,800.0,,,,,370.2,,,,800.0,9.1,,W0=8.4 mg；W∞=9.1%；报告的T̄xWL=370.2°C。,原文Table 2,原始论文开放全文,Thermogravimetric analysis of textile waste: kinetic parameters and pyrolytic decomposition mechanisms,2025.0,10.1016/j.tsep.2025.103946,https://www.sciencedirect.com/science/article/pii/S2451904925007371,真实后消费棉/PET/50:50棉涤；S2/S3/S5基础基线,原文Table 2部分列为TmaxWL/T̄xWL；本表用Tmax栏保存明确峰温，并在说明中保留原始列名。,是,2026-09-06
203,CTG0204,C-真实后消费纺织基线,post-consumer textile baseline,Pure Cotton - 15°C/min,,,棉,实际纺织废弃物,100% cotton,,as received textile waste,城市纺织废弃物/实际服装和家纺基线,N2,20.0,15,30.0,800.0,,,,,376.4,,,,800.0,9.9,,W0=13.9 mg；W∞=9.9%；报告的T̄xWL=376.4°C。,原文Table 2,原始论文开放全文,Thermogravimetric analysis of textile waste: kinetic parameters and pyrolytic decomposition mechanisms,2025.0,10.1016/j.tsep.2025.103946,https://www.sciencedirect.com/science/article/pii/S2451904925007371,真实后消费棉/PET/50:50棉涤；S2/S3/S5基础基线,原文Table 2部分列为TmaxWL/T̄xWL；本表用Tmax栏保存明确峰温，并在说明中保留原始列名。,是,2026-09-06
204,CTG0205,C-真实后消费纺织基线,post-consumer textile baseline,Pure Cotton - 20°C/min,,,棉,实际纺织废弃物,100% cotton,,as received textile waste,城市纺织废弃物/实际服装和家纺基线,N2,20.0,20,30.0,800.0,,,,,382.0,,,,800.0,12.0,,W0=9.7 mg；W∞=12.0%；报告的T̄xWL=382.0°C。,原文Table 2,原始论文开放全文,Thermogravimetric analysis of textile waste: kinetic parameters and pyrolytic decomposition mechanisms,2025.0,10.1016/j.tsep.2025.103946,https://www.sciencedirect.com/science/article/pii/S2451904925007371,真实后消费棉/PET/50:50棉涤；S2/S3/S5基础基线,原文Table 2部分列为TmaxWL/T̄xWL；本表用Tmax栏保存明确峰温，并在说明中保留原始列名。,是,2026-09-06
205,CTG0206,C-真实后消费纺织基线,post-consumer textile baseline,Pure Polyester - 5°C/min,,,聚酯,实际纺织废弃物,100% polyester,,as received textile waste,城市纺织废弃物/实际服装和家纺基线,N2,20.0,5,30.0,800.0,,,,,414.6,,,,800.0,16.7,,W0=18.0 mg；W∞=16.7%；报告的T̄xWL=431.8°C。 表中另列主失重峰=414.6°C。,原文Table 2,原始论文开放全文,Thermogravimetric analysis of textile waste: kinetic parameters and pyrolytic decomposition mechanisms,2025.0,10.1016/j.tsep.2025.103946,https://www.sciencedirect.com/science/article/pii/S2451904925007371,真实后消费棉/PET/50:50棉涤；S2/S3/S5基础基线,原文Table 2部分列为TmaxWL/T̄xWL；本表用Tmax栏保存明确峰温，并在说明中保留原始列名。,是,2026-09-06
206,CTG0207,C-真实后消费纺织基线,post-consumer textile baseline,Pure Polyester - 10°C/min,,,聚酯,实际纺织废弃物,100% polyester,,as received textile waste,城市纺织废弃物/实际服装和家纺基线,N2,20.0,10,30.0,800.0,,,,,429.9,,,,800.0,16.9,,W0=12.3 mg；W∞=16.9%；报告的T̄xWL=429.9°C。,原文Table 2,原始论文开放全文,Thermogravimetric analysis of textile waste: kinetic parameters and pyrolytic decomposition mechanisms,2025.0,10.1016/j.tsep.2025.103946,https://www.sciencedirect.com/science/article/pii/S2451904925007371,真实后消费棉/PET/50:50棉涤；S2/S3/S5基础基线,原文Table 2部分列为TmaxWL/T̄xWL；本表用Tmax栏保存明确峰温，并在说明中保留原始列名。,是,2026-09-06
207,CTG0208,C-真实后消费纺织基线,post-consumer textile baseline,Pure Polyester - 15°C/min,,,聚酯,实际纺织废弃物,100% polyester,,as received textile waste,城市纺织废弃物/实际服装和家纺基线,N2,20.0,15,30.0,800.0,,,,,436.9,,,,800.0,16.6,,W0=12.4 mg；W∞=16.6%；报告的T̄xWL=436.9°C。,原文Table 2,原始论文开放全文,Thermogravimetric analysis of textile waste: kinetic parameters and pyrolytic decomposition mechanisms,2025.0,10.1016/j.tsep.2025.103946,https://www.sciencedirect.com/science/article/pii/S2451904925007371,真实后消费棉/PET/50:50棉涤；S2/S3/S5基础基线,原文Table 2部分列为TmaxWL/T̄xWL；本表用Tmax栏保存明确峰温，并在说明中保留原始列名。,是,2026-09-06
208,CTG0209,C-真实后消费纺织基线,post-consumer textile baseline,Pure Polyester - 20°C/min,,,聚酯,实际纺织废弃物,100% polyester,,as received textile waste,城市纺织废弃物/实际服装和家纺基线,N2,20.0,20,30.0,800.0,,,,,445.7,,,,800.0,16.8,,W0=13.9 mg；W∞=16.8%；报告的T̄xWL=445.7°C。,原文Table 2,原始论文开放全文,Thermogravimetric analysis of textile waste: kinetic parameters and pyrolytic decomposition mechanisms,2025.0,10.1016/j.tsep.2025.103946,https://www.sciencedirect.com/science/article/pii/S2451904925007371,真实后消费棉/PET/50:50棉涤；S2/S3/S5基础基线,原文Table 2部分列为TmaxWL/T̄xWL；本表用Tmax栏保存明确峰温，并在说明中保留原始列名。,是,2026-09-06
209,CTG0210,C-真实后消费纺织基线,post-consumer textile baseline,Cotton/polyester blend - 5°C/min,,,棉/聚酯,实际纺织废弃物,50% cotton / 50% polyester,,as received textile waste,城市纺织废弃物/实际服装和家纺基线,N2,20.0,5,30.0,800.0,,,,,351.7,424.5,,,800.0,8.5,,W0=8.2 mg；W∞=8.5%；报告的T̄xWL=364.2°C。 5°C/min时两个主失重峰=351.7°C和424.5°C。,原文Table 2,原始论文开放全文,Thermogravimetric analysis of textile waste: kinetic parameters and pyrolytic decomposition mechanisms,2025.0,10.1016/j.tsep.2025.103946,https://www.sciencedirect.com/science/article/pii/S2451904925007371,真实后消费棉/PET/50:50棉涤；S2/S3/S5基础基线,原文Table 2部分列为TmaxWL/T̄xWL；本表用Tmax栏保存明确峰温，并在说明中保留原始列名。,是,2026-09-06
210,CTG0211,C-真实后消费纺织基线,post-consumer textile baseline,Cotton/polyester blend - 10°C/min,,,棉/聚酯,实际纺织废弃物,50% cotton / 50% polyester,,as received textile waste,城市纺织废弃物/实际服装和家纺基线,N2,20.0,10,30.0,800.0,,,,,363.1,,,,800.0,13.0,,W0=13.4 mg；W∞=13.0%；报告的T̄xWL=363.1°C。,原文Table 2,原始论文开放全文,Thermogravimetric analysis of textile waste: kinetic parameters and pyrolytic decomposition mechanisms,2025.0,10.1016/j.tsep.2025.103946,https://www.sciencedirect.com/science/article/pii/S2451904925007371,真实后消费棉/PET/50:50棉涤；S2/S3/S5基础基线,原文Table 2部分列为TmaxWL/T̄xWL；本表用Tmax栏保存明确峰温，并在说明中保留原始列名。,是,2026-09-06
211,CTG0212,C-真实后消费纺织基线,post-consumer textile baseline,Cotton/polyester blend - 15°C/min,,,棉/聚酯,实际纺织废弃物,50% cotton / 50% polyester,,as received textile waste,城市纺织废弃物/实际服装和家纺基线,N2,20.0,15,30.0,800.0,,,,,368.5,,,,800.0,11.9,,W0=12.7 mg；W∞=11.9%；报告的T̄xWL=368.5°C。,原文Table 2,原始论文开放全文,Thermogravimetric analysis of textile waste: kinetic parameters and pyrolytic decomposition mechanisms,2025.0,10.1016/j.tsep.2025.103946,https://www.sciencedirect.com/science/article/pii/S2451904925007371,真实后消费棉/PET/50:50棉涤；S2/S3/S5基础基线,原文Table 2部分列为TmaxWL/T̄xWL；本表用Tmax栏保存明确峰温，并在说明中保留原始列名。,是,2026-09-06
212,CTG0213,C-真实后消费纺织基线,post-consumer textile baseline,Cotton/polyester blend - 20°C/min,,,棉/聚酯,实际纺织废弃物,50% cotton / 50% polyester,,as received textile waste,城市纺织废弃物/实际服装和家纺基线,N2,20.0,20,30.0,800.0,,,,,373.6,,,,800.0,11.8,,W0=10.5 mg；W∞=11.8%；报告的T̄xWL=373.6°C。,原文Table 2,原始论文开放全文,Thermogravimetric analysis of textile waste: kinetic parameters and pyrolytic decomposition mechanisms,2025.0,10.1016/j.tsep.2025.103946,https://www.sciencedirect.com/science/article/pii/S2451904925007371,真实后消费棉/PET/50:50棉涤；S2/S3/S5基础基线,原文Table 2部分列为TmaxWL/T̄xWL；本表用Tmax栏保存明确峰温，并在说明中保留原始列名。,是,2026-09-06
213,CTG0214,C-真实NYCO织物体系,PA/PEI LbL on NC,C-0,,,棉/锦纶,织物,nylon/cotton blend fabric,,untreated,消防服/工业防护/户外及城市技术纺织参照,N2,,,,,,348.0,390.0,,378.0,,1.269,%/min,800.0,8.6,,Table 2完整TG参数；C-3 R800=43.9%，P@C-3在功能化后仍保留35.1%。,原文Table 2,原始论文开放全文,Bio-Based Flame Retardant Superhydrophobic Coatings by Phytic Acid/Polyethyleneimine Layer-by-Layer Assembly on Nylon/Cotton Blend Fabrics,2025.0,10.3390/coatings15060699,https://www.mdpi.com/2079-6412/15/6/699,真实NYCO；S4高价值辅助参照,当前公开文本未在此表段显示准确棉/锦比例，保持缺失不猜。,是,2026-09-06
214,CTG0215,C-真实NYCO织物体系,PA/PEI LbL on NC,C-1,,,棉/锦纶,织物,nylon/cotton blend fabric,,PA/PEI LbL stage 1,消防服/工业防护/户外及城市技术纺织参照,N2,,,,,,278.0,407.0,,329.0,,0.608,%/min,800.0,37.9,,Table 2完整TG参数；C-3 R800=43.9%，P@C-3在功能化后仍保留35.1%。,原文Table 2,原始论文开放全文,Bio-Based Flame Retardant Superhydrophobic Coatings by Phytic Acid/Polyethyleneimine Layer-by-Layer Assembly on Nylon/Cotton Blend Fabrics,2025.0,10.3390/coatings15060699,https://www.mdpi.com/2079-6412/15/6/699,真实NYCO；S4高价值辅助参照,当前公开文本未在此表段显示准确棉/锦比例，保持缺失不猜。,是,2026-09-06
215,CTG0216,C-真实NYCO织物体系,PA/PEI LbL on NC,C-2,,,棉/锦纶,织物,nylon/cotton blend fabric,,PA/PEI LbL stage 2,消防服/工业防护/户外及城市技术纺织参照,N2,,,,,,274.0,456.0,,328.0,,0.283,%/min,800.0,41.1,,Table 2完整TG参数；C-3 R800=43.9%，P@C-3在功能化后仍保留35.1%。,原文Table 2,原始论文开放全文,Bio-Based Flame Retardant Superhydrophobic Coatings by Phytic Acid/Polyethyleneimine Layer-by-Layer Assembly on Nylon/Cotton Blend Fabrics,2025.0,10.3390/coatings15060699,https://www.mdpi.com/2079-6412/15/6/699,真实NYCO；S4高价值辅助参照,当前公开文本未在此表段显示准确棉/锦比例，保持缺失不猜。,是,2026-09-06
