Repository: PolyFT/textile-tga-database

# Textile TGA Database

Research database for textile thermal-response / thermogravimetric data, with LOI as a principal fire-performance label.

## Historical imported workbook snapshot (2026-09-21)

- Literature TG records: 209
- Commercial / branded / city-use textile TG records: 430
- Unified scatter-ready rows: 639
- Rows with LOI: 242
- Rows with both Tmax1 and LOI: 122
- Rows with both residue and LOI: 98

Snapshot source: `纺织品文献基准数据_持续扩展_430条TG_20260921.xlsx`.

## Data organization

`data/literature_tg.csv`  
Original literature TG record layer.

`data/commercial_tg.csv`  
Commercial/branded/city-use textile TG layer.

`data/scatter_ready.csv`

File: data/commercial_tg.csv (part 4 of 5)
<PARSED TEXT FOR SHEET: 1 / 1 TABS
216,CTG0217,C-真实NYCO织物体系,PA/PEI LbL on NC,C-3,,,棉/锦纶,织物,nylon/cotton blend fabric,,PA/PEI LbL optimized,消防服/工业防护/户外及城市技术纺织参照,N2,,,,,,282.0,458.0,,327.0,,0.356,%/min,800.0,43.9,,Table 2完整TG参数；C-3 R800=43.9%，P@C-3在功能化后仍保留35.1%。,原文Table 2,原始论文开放全文,Bio-Based Flame Retardant Superhydrophobic Coatings by Phytic Acid/Polyethyleneimine Layer-by-Layer Assembly on Nylon/Cotton Blend Fabrics,2025.0,10.3390/coatings15060699,https://www.mdpi.com/2079-6412/15/6/699,真实NYCO；S4高价值辅助参照,当前公开文本未在此表段显示准确棉/锦比例，保持缺失不猜。,是,2026-09-06
217,CTG0218,C-真实NYCO织物体系,PA/PEI LbL on NC,C-4,,,棉/锦纶,织物,nylon/cotton blend fabric,,PA/PEI LbL stage 4,消防服/工业防护/户外及城市技术纺织参照,N2,,,,,,281.0,445.0,,328.0,,0.412,%/min,800.0,39.9,,Table 2完整TG参数；C-3 R800=43.9%，P@C-3在功能化后仍保留35.1%。,原文Table 2,原始论文开放全文,Bio-Based Flame Retardant Superhydrophobic Coatings by Phytic Acid/Polyethyleneimine Layer-by-Layer Assembly on Nylon/Cotton Blend Fabrics,2025.0,10.3390/coatings15060699,https://www.mdpi.com/2079-6412/15/6/699,真实NYCO；S4高价值辅助参照,当前公开文本未在此表段显示准确棉/锦比例，保持缺失不猜。,是,2026-09-06
218,CTG0219,C-真实NYCO织物体系,PA/PEI LbL on NC,P@C-3,,,棉/锦纶,织物,nylon/cotton blend fabric,,C-3 + PDMS superhydrophobic modification,消防服/工业防护/户外及城市技术纺织参照,N2,,,,,,277.0,425.0,,324.0,,0.452,%/min,800.0,35.1,,Table 2完整TG参数；C-3 R800=43.9%，P@C-3在功能化后仍保留35.1%。,原文Table 2,原始论文开放全文,Bio-Based Flame Retardant Superhydrophobic Coatings by Phytic Acid/Polyethyleneimine Layer-by-Layer Assembly on Nylon/Cotton Blend Fabrics,2025.0,10.3390/coatings15060699,https://www.mdpi.com/2079-6412/15/6/699,真实NYCO；S4高价值辅助参照,当前公开文本未在此表段显示准确棉/锦比例，保持缺失不猜。,是,2026-09-06
219,CTG0220,C-真实NYCO织物体系,PA/PEI LbL on NC,C(PA),,,棉/锦纶,织物,nylon/cotton blend fabric,,PA-only control,消防服/工业防护/户外及城市技术纺织参照,N2,,,,,,356.0,405.0,,382.0,,1.008,%/min,800.0,15.2,,Table 2完整TG参数；C-3 R800=43.9%，P@C-3在功能化后仍保留35.1%。,原文Table 2,原始论文开放全文,Bio-Based Flame Retardant Superhydrophobic Coatings by Phytic Acid/Polyethyleneimine Layer-by-Layer Assembly on Nylon/Cotton Blend Fabrics,2025.0,10.3390/coatings15060699,https://www.mdpi.com/2079-6412/15/6/699,真实NYCO；S4高价值辅助参照,当前公开文本未在此表段显示准确棉/锦比例，保持缺失不猜。,是,2026-09-06
220,CTG0221,C-真实NYCO织物体系,PA/PEI LbL on NC,C(PEI),,,棉/锦纶,织物,nylon/cotton blend fabric,,PEI-only control,消防服/工业防护/户外及城市技术纺织参照,N2,,,,,,307.0,404.0,,435.0,,0.828,%/min,800.0,10.3,,Table 2完整TG参数；C-3 R800=43.9%，P@C-3在功能化后仍保留35.1%。,原文Table 2,原始论文开放全文,Bio-Based Flame Retardant Superhydrophobic Coatings by Phytic Acid/Polyethyleneimine Layer-by-Layer Assembly on Nylon/Cotton Blend Fabrics,2025.0,10.3390/coatings15060699,https://www.mdpi.com/2079-6412/15/6/699,真实NYCO；S4高价值辅助参照,当前公开文本未在此表段显示准确棉/锦比例，保持缺失不猜。,是,2026-09-06
221,CTG0222,C-真实棉织物多升温速率TG,phytic acid / Ag NP cotton,O-C - 5°C/min,,,棉,织物,cotton textile,,original cotton,阻燃抗菌棉/公共纺织和防护参照,,,5,,,,,,234.0,320.0,,,,700.0,2.19,,原文Ta=340°C；CR=2.19%（正文说明为700°C炭残余）。,原文Table 3,原始论文开放全文,In Situ Synthesis of Silver Nanoparticles on Flame-Retardant Cotton Textiles Treated with Biological Phytic Acid and Antibacterial Activity,2022.0,10.3390/ma15072537,https://pmc.ncbi.nlm.nih.gov/articles/PMC9000066/,真实棉织物，四升温速率；S5辅助参照,Ti/Ta按原文定义保留；Ti记录于起始分解栏，不与统一外推Tonset强制等同。,是,2026-09-06
222,CTG0223,C-真实棉织物多升温速率TG,phytic acid / Ag NP cotton,O-C - 10°C/min,,,棉,织物,cotton textile,,original cotton,阻燃抗菌棉/公共纺织和防护参照,,,10,,,,,,258.0,329.0,,,,700.0,4.26,,原文Ta=350°C；CR=4.26%（正文说明为700°C炭残余）。,原文Table 3,原始论文开放全文,In Situ Synthesis of Silver Nanoparticles on Flame-Retardant Cotton Textiles Treated with Biological Phytic Acid and Antibacterial Activity,2022.0,10.3390/ma15072537,https://pmc.ncbi.nlm.nih.gov/articles/PMC9000066/,真实棉织物，四升温速率；S5辅助参照,Ti/Ta按原文定义保留；Ti记录于起始分解栏，不与统一外推Tonset强制等同。,是,2026-09-06
223,CTG0224,C-真实棉织物多升温速率TG,phytic acid / Ag NP cotton,O-C - 15°C/min,,,棉,织物,cotton textile,,original cotton,阻燃抗菌棉/公共纺织和防护参照,,,15,,,,,,258.0,334.0,,,,700.0,3.37,,原文Ta=350°C；CR=3.37%（正文说明为700°C炭残余）。,原文Table 3,原始论文开放全文,In Situ Synthesis of Silver Nanoparticles on Flame-Retardant Cotton Textiles Treated with Biological Phytic Acid and Antibacterial Activity,2022.0,10.3390/ma15072537,https://pmc.ncbi.nlm.nih.gov/articles/PMC9000066/,真实棉织物，四升温速率；S5辅助参照,Ti/Ta按原文定义保留；Ti记录于起始分解栏，不与统一外推Tonset强制等同。,是,2026-09-06
224,CTG0225,C-真实棉织物多升温速率TG,phytic acid / Ag NP cotton,O-C - 20°C/min,,,棉,织物,cotton textile,,original cotton,阻燃抗菌棉/公共纺织和防护参照,,,20,,,,,,258.0,340.0,,,,700.0,3.01,,原文Ta=350°C；CR=3.01%（正文说明为700°C炭残余）。,原文Table 3,原始论文开放全文,In Situ Synthesis of Silver Nanoparticles on Flame-Retardant Cotton Textiles Treated with Biological Phytic Acid and Antibacterial Activity,2022.0,10.3390/ma15072537,https://pmc.ncbi.nlm.nih.gov/articles/PMC9000066/,真实棉织物，四升温速率；S5辅助参照,Ti/Ta按原文定义保留；Ti记录于起始分解栏，不与统一外推Tonset强制等同。,是,2026-09-06
225,CTG0226,C-真实棉织物多升温速率TG,phytic acid / Ag NP cotton,PP-C - 5°C/min,,,棉,织物,cotton textile,,phytic-acid flame-retardant cotton,阻燃抗菌棉/公共纺织和防护参照,,,5,,,,,,190.0,258.0,,,,700.0,14.22,,原文Ta=270°C；CR=14.22%（正文说明为700°C炭残余）。,原文Table 3,原始论文开放全文,In Situ Synthesis of Silver Nanoparticles on Flame-Retardant Cotton Textiles Treated with Biological Phytic Acid and Antibacterial Activity,2022.0,10.3390/ma15072537,https://pmc.ncbi.nlm.nih.gov/articles/PMC9000066/,真实棉织物，四升温速率；S5辅助参照,Ti/Ta按原文定义保留；Ti记录于起始分解栏，不与统一外推Tonset强制等同。,是,2026-09-06
226,CTG0227,C-真实棉织物多升温速率TG,phytic acid / Ag NP cotton,PP-C - 10°C/min,,,棉,织物,cotton textile,,phytic-acid flame-retardant cotton,阻燃抗菌棉/公共纺织和防护参照,,,10,,,,,,190.0,265.0,,,,700.0,21.36,,原文Ta=274°C；CR=21.36%（正文说明为700°C炭残余）。,原文Table 3,原始论文开放全文,In Situ Synthesis of Silver Nanoparticles on Flame-Retardant Cotton Textiles Treated with Biological Phytic Acid and Antibacterial Activity,2022.0,10.3390/ma15072537,https://pmc.ncbi.nlm.nih.gov/articles/PMC9000066/,真实棉织物，四升温速率；S5辅助参照,Ti/Ta按原文定义保留；Ti记录于起始分解栏，不与统一外推Tonset强制等同。,是,2026-09-06
227,CTG0228,C-真实棉织物多升温速率TG,phytic acid / Ag NP cotton,PP-C - 15°C/min,,,棉,织物,cotton textile,,phytic-acid flame-retardant cotton,阻燃抗菌棉/公共纺织和防护参照,,,15,,,,,,190.0,269.0,,,,700.0,23.94,,原文Ta=278°C；CR=23.94%（正文说明为700°C炭残余）。,原文Table 3,原始论文开放全文,In Situ Synthesis of Silver Nanoparticles on Flame-Retardant Cotton Textiles Treated with Biological Phytic Acid and Antibacterial Activity,2022.0,10.3390/ma15072537,https://pmc.ncbi.nlm.nih.gov/articles/PMC9000066/,真实棉织物，四升温速率；S5辅助参照,Ti/Ta按原文定义保留；Ti记录于起始分解栏，不与统一外推Tonset强制等同。,是,2026-09-06
228,CTG0229,C-真实棉织物多升温速率TG,phytic acid / Ag NP cotton,PP-C - 20°C/min,,,棉,织物,cotton textile,,phytic-acid flame-retardant cotton,阻燃抗菌棉/公共纺织和防护参照,,,20,,,,,,190.0,273.0,,,,700.0,26.84,,原文Ta=280°C；CR=26.84%（正文说明为700°C炭残余）。,原文Table 3,原始论文开放全文,In Situ Synthesis of Silver Nanoparticles on Flame-Retardant Cotton Textiles Treated with Biological Phytic Acid and Antibacterial Activity,2022.0,10.3390/ma15072537,https://pmc.ncbi.nlm.nih.gov/articles/PMC9000066/,真实棉织物，四升温速率；S5辅助参照,Ti/Ta按原文定义保留；Ti记录于起始分解栏，不与统一外推Tonset强制等同。,是,2026-09-06
229,CTG0230,C-真实棉织物多升温速率TG,phytic acid / Ag NP cotton,PPA-C - 5°C/min,,,棉,织物,cotton textile,,phytic-acid FR cotton + in-situ Ag nanoparticles,阻燃抗菌棉/公共纺织和防护参照,,,5,,,,,,220.0,286.0,,,,700.0,13.42,,原文Ta=299°C；CR=13.42%（正文说明为700°C炭残余）。,原文Table 3,原始论文开放全文,In Situ Synthesis of Silver Nanoparticles on Flame-Retardant Cotton Textiles Treated with Biological Phytic Acid and Antibacterial Activity,2022.0,10.3390/ma15072537,https://pmc.ncbi.nlm.nih.gov/articles/PMC9000066/,真实棉织物，四升温速率；S5辅助参照,Ti/Ta按原文定义保留；Ti记录于起始分解栏，不与统一外推Tonset强制等同。,是,2026-09-06
230,CTG0231,C-真实棉织物多升温速率TG,phytic acid / Ag NP cotton,PPA-C - 10°C/min,,,棉,织物,cotton textile,,phytic-acid FR cotton + in-situ Ag nanoparticles,阻燃抗菌棉/公共纺织和防护参照,,,10,,,,,,220.0,291.0,,,,700.0,18.66,,原文Ta=306°C；CR=18.66%（正文说明为700°C炭残余）。,原文Table 3,原始论文开放全文,In Situ Synthesis of Silver Nanoparticles on Flame-Retardant Cotton Textiles Treated with Biological Phytic Acid and Antibacterial Activity,2022.0,10.3390/ma15072537,https://pmc.ncbi.nlm.nih.gov/articles/PMC9000066/,真实棉织物，四升温速率；S5辅助参照,Ti/Ta按原文定义保留；Ti记录于起始分解栏，不与统一外推Tonset强制等同。,是,2026-09-06
231,CTG0232,C-真实棉织物多升温速率TG,phytic acid / Ag NP cotton,PPA-C - 15°C/min,,,棉,织物,cotton textile,,phytic-acid FR cotton + in-situ Ag nanoparticles,阻燃抗菌棉/公共纺织和防护参照,,,15,,,,,,220.0,294.0,,,,700.0,20.49,,原文Ta=306°C；CR=20.49%（正文说明为700°C炭残余）。,原文Table 3,原始论文开放全文,In Situ Synthesis of Silver Nanoparticles on Flame-Retardant Cotton Textiles Treated with Biological Phytic Acid and Antibacterial Activity,2022.0,10.3390/ma15072537,https://pmc.ncbi.nlm.nih.gov/articles/PMC9000066/,真实棉织物，四升温速率；S5辅助参照,Ti/Ta按原文定义保留；Ti记录于起始分解栏，不与统一外推Tonset强制等同。,是,2026-09-06
232,CTG0233,C-真实棉织物多升温速率TG,phytic acid / Ag NP cotton,PPA-C - 20°C/min,,,棉,织物,cotton textile,,phytic-acid FR cotton + in-situ Ag nanoparticles,阻燃抗菌棉/公共纺织和防护参照,,,20,,,,,,220.0,297.0,,,,700.0,18.79,,原文Ta=306°C；CR=18.79%（正文说明为700°C炭残余）。,原文Table 3,原始论文开放全文,In Situ Synthesis of Silver Nanoparticles on Flame-Retardant Cotton Textiles Treated with Biological Phytic Acid and Antibacterial Activity,2022.0,10.3390/ma15072537,https://pmc.ncbi.nlm.nih.gov/articles/PMC9000066/,真实棉织物，四升温速率；S5辅助参照,Ti/Ta按原文定义保留；Ti记录于起始分解栏，不与统一外推Tonset强制等同。,是,2026-09-06
233,CTG0234,C-真实耐洗功能棉,polysiloxane/cyclosiloxane/POSS + dithiophosphate,Cotton,,,棉,织物,cotton fabric,,Cotton,耐洗阻燃/疏水工装与公共纺织参照,N2,,,,,,,,338.84,363.04,,2.231,,700.0,7.378,,Table 4另给三阶段质量损失和各阶段起始温度；当前核心表先保留Tonset/主DTG峰/R700。,原文Table 4,原始论文开放全文,"Flame-Retardant and Hydrophobic Cotton via Alkoxysilyl-Functionalized Polysiloxanes, Cyclosiloxanes, and POSS with Surface Thiol-Ene Dithiophosphate Grafting",2026.0,,https://pmc.ncbi.nlm.nih.gov/articles/PMC12842728/,真实棉织物，包含洗后/W状态；S5高价值耐久参照,DTG_peak单位在当前表头展示不完整，保留数值但速率单位暂不填。,是,2026-09-06
234,CTG0235,C-真实耐洗功能棉,polysiloxane/cyclosiloxane/POSS + dithiophosphate,C-POSS,,,棉,织物,cotton fabric,,C-POSS,耐洗阻燃/疏水工装与公共纺织参照,N2,,,,,,,,341.46,364.45,,2.113,,700.0,14.02,,Table 4另给三阶段质量损失和各阶段起始温度；当前核心表先保留Tonset/主DTG峰/R700。,原文Table 4,原始论文开放全文,"Flame-Retardant and Hydrophobic Cotton via Alkoxysilyl-Functionalized Polysiloxanes, Cyclosiloxanes, and POSS with Surface Thiol-Ene Dithiophosphate Grafting",2026.0,,https://pmc.ncbi.nlm.nih.gov/articles/PMC12842728/,真实棉织物，包含洗后/W状态；S5高价值耐久参照,DTG_peak单位在当前表头展示不完整，保留数值但速率单位暂不填。,是,2026-09-06
235,CTG0236,C-真实耐洗功能棉,polysiloxane/cyclosiloxane/POSS + dithiophosphate,C-POSS-P,,,棉,织物,cotton fabric,,C-POSS-P,耐洗阻燃/疏水工装与公共纺织参照,N2,,,,,,,,283.54,315.8,,1.128,,700.0,24.02,,Table 4另给三阶段质量损失和各阶段起始温度；当前核心表先保留Tonset/主DTG峰/R700。,原文Table 4,原始论文开放全文,"Flame-Retardant and Hydrophobic Cotton via Alkoxysilyl-Functionalized Polysiloxanes, Cyclosiloxanes, and POSS with Surface Thiol-Ene Dithiophosphate Grafting",2026.0,,https://pmc.ncbi.nlm.nih.gov/articles/PMC12842728/,真实棉织物，包含洗后/W状态；S5高价值耐久参照,DTG_peak单位在当前表头展示不完整，保留数值但速率单位暂不填。,是,2026-09-06
236,CTG0237,C-真实耐洗功能棉,polysiloxane/cyclosiloxane/POSS + dithiophosphate,C-POSS-P/W,,,棉,织物,cotton fabric,,C-POSS-P/W,耐洗阻燃/疏水工装与公共纺织参照,N2,,,,,,,,304.9,328.49,,1.724,,700.0,15.42,,Table 4另给三阶段质量损失和各阶段起始温度；当前核心表先保留Tonset/主DTG峰/R700。,原文Table 4,原始论文开放全文,"Flame-Retardant and Hydrophobic Cotton via Alkoxysilyl-Functionalized Polysiloxanes, Cyclosiloxanes, and POSS with Surface Thiol-Ene Dithiophosphate Grafting",2026.0,,https://pmc.ncbi.nlm.nih.gov/articles/PMC12842728/,真实棉织物，包含洗后/W状态；S5高价值耐久参照,DTG_peak单位在当前表头展示不完整，保留数值但速率单位暂不填。,是,2026-09-06
237,CTG0238,C-真实耐洗功能棉,polysiloxane/cyclosiloxane/POSS + dithiophosphate,C-D4,,,棉,织物,cotton fabric,,C-D4,耐洗阻燃/疏水工装与公共纺织参照,N2,,,,,,,,341.72,363.04,,2.199,,700.0,5.96,,Table 4另给三阶段质量损失和各阶段起始温度；当前核心表先保留Tonset/主DTG峰/R700。,原文Table 4,原始论文开放全文,"Flame-Retardant and Hydrophobic Cotton via Alkoxysilyl-Functionalized Polysiloxanes, Cyclosiloxanes, and POSS with Surface Thiol-Ene Dithiophosphate Grafting",2026.0,,https://pmc.ncbi.nlm.nih.gov/articles/PMC12842728/,真实棉织物，包含洗后/W状态；S5高价值耐久参照,DTG_peak单位在当前表头展示不完整，保留数值但速率单位暂不填。,是,2026-09-06
238,CTG0239,C-真实耐洗功能棉,polysiloxane/cyclosiloxane/POSS + dithiophosphate,C-D4-P,,,棉,织物,cotton fabric,,C-D4-P,耐洗阻燃/疏水工装与公共纺织参照,N2,,,,,,,,293.95,323.56,,1.239,,700.0,19.01,,Table 4另给三阶段质量损失和各阶段起始温度；当前核心表先保留Tonset/主DTG峰/R700。,原文Table 4,原始论文开放全文,"Flame-Retardant and Hydrophobic Cotton via Alkoxysilyl-Functionalized Polysiloxanes, Cyclosiloxanes, and POSS with Surface Thiol-Ene Dithiophosphate Grafting",2026.0,,https://pmc.ncbi.nlm.nih.gov/articles/PMC12842728/,真实棉织物，包含洗后/W状态；S5高价值耐久参照,DTG_peak单位在当前表头展示不完整，保留数值但速率单位暂不填。,是,2026-09-06
239,CTG0240,C-真实耐洗功能棉,polysiloxane/cyclosiloxane/POSS + dithiophosphate,C-D4-P/W,,,棉,织物,cotton fabric,,C-D4-P/W,耐洗阻燃/疏水工装与公共纺织参照,N2,,,,,,,,313.56,330.71,,1.813,,700.0,11.88,,Table 4另给三阶段质量损失和各阶段起始温度；当前核心表先保留Tonset/主DTG峰/R700。,原文Table 4,原始论文开放全文,"Flame-Retardant and Hydrophobic Cotton via Alkoxysilyl-Functionalized Polysiloxanes, Cyclosiloxanes, and POSS with Surface Thiol-Ene Dithiophosphate Grafting",2026.0,,https://pmc.ncbi.nlm.nih.gov/articles/PMC12842728/,真实棉织物，包含洗后/W状态；S5高价值耐久参照,DTG_peak单位在当前表头展示不完整，保留数值但速率单位暂不填。,是,2026-09-06
240,CTG0241,C-真实耐洗功能棉,polysiloxane/cyclosiloxane/POSS + dithiophosphate,C-PS,,,棉,织物,cotton fabric,,C-PS,耐洗阻燃/疏水工装与公共纺织参照,N2,,,,,,,,340.62,361.63,,2.126,,700.0,11.59,,Table 4另给三阶段质量损失和各阶段起始温度；当前核心表先保留Tonset/主DTG峰/R700。,原文Table 4,原始论文开放全文,"Flame-Retardant and Hydrophobic Cotton via Alkoxysilyl-Functionalized Polysiloxanes, Cyclosiloxanes, and POSS with Surface Thiol-Ene Dithiophosphate Grafting",2026.0,,https://pmc.ncbi.nlm.nih.gov/articles/PMC12842728/,真实棉织物，包含洗后/W状态；S5高价值耐久参照,DTG_peak单位在当前表头展示不完整，保留数值但速率单位暂不填。,是,2026-09-06
241,CTG0242,C-真实耐洗功能棉,polysiloxane/cyclosiloxane/POSS + dithiophosphate,C-PS-P,,,棉,织物,cotton fabric,,C-PS-P,耐洗阻燃/疏水工装与公共纺织参照,N2,,,,,,,,294.29,322.15,,1.384,,700.0,18.13,,Table 4另给三阶段质量损失和各阶段起始温度；当前核心表先保留Tonset/主DTG峰/R700。,原文Table 4,原始论文开放全文,"Flame-Retardant and Hydrophobic Cotton via Alkoxysilyl-Functionalized Polysiloxanes, Cyclosiloxanes, and POSS with Surface Thiol-Ene Dithiophosphate Grafting",2026.0,,https://pmc.ncbi.nlm.nih.gov/articles/PMC12842728/,真实棉织物，包含洗后/W状态；S5高价值耐久参照,DTG_peak单位在当前表头展示不完整，保留数值但速率单位暂不填。,是,2026-09-06
242,CTG0243,C-真实耐洗功能棉,polysiloxane/cyclosiloxane/POSS + dithiophosphate,C-PS-P/W,,,棉,织物,cotton fabric,,C-PS-P/W,耐洗阻燃/疏水工装与公共纺织参照,N2,,,,,,,,303.16,327.08,,1.69,,700.0,13.89,,Table 4另给三阶段质量损失和各阶段起始温度；当前核心表先保留Tonset/主DTG峰/R700。,原文Table 4,原始论文开放全文,"Flame-Retardant and Hydrophobic Cotton via Alkoxysilyl-Functionalized Polysiloxanes, Cyclosiloxanes, and POSS with Surface Thiol-Ene Dithiophosphate Grafting",2026.0,,https://pmc.ncbi.nlm.nih.gov/articles/PMC12842728/,真实棉织物，包含洗后/W状态；S5高价值耐久参照,DTG_peak单位在当前表头展示不完整，保留数值但速率单位暂不填。,是,2026-09-06
243,CTG0244,C-高质量原始棉织物机制数据,tris-phosphoramidate TD,Cotton,,,棉,织物,cotton fabric,,pristine,阻燃棉/技术纺织机理与热响应参照,,,,,,322.0,,,,380.0,,1.9,%/K,700.0,10.2,,Residue at Tmax=42.2%；add-on=— wt%。,原文Table 2；TD/TD220 LOI来自Table 1,原始论文开放获取,On the hunt for the PO radical: How substrate interactions shape the gas-phase mechanism of phosphoramidate flame retardants,2026.0,10.1016/j.polymdegradstab.2026.112025,https://www.sciencedirect.com/science/article/pii/S0141391026001060,高质量棉织物TG+LOI配对；S5重要机制参照,商业SKU不明确，归为高质量文献真实织物而非市售SKU。,是,2026-09-06
244,CTG0245,C-高质量原始棉织物机制数据,tris-phosphoramidate TD,TD,,,棉,织物,cotton fabric,,TD finish,阻燃棉/技术纺织机理与热响应参照,,,,,,252.0,,,,308.0,,1.4,%/K,700.0,38.2,29.2,Residue at Tmax=70.1%；add-on=19.2 wt%。,原文Table 2；TD/TD220 LOI来自Table 1,原始论文开放获取,On the hunt for the PO radical: How substrate interactions shape the gas-phase mechanism of phosphoramidate flame retardants,2026.0,10.1016/j.polymdegradstab.2026.112025,https://www.sciencedirect.com/science/article/pii/S0141391026001060,高质量棉织物TG+LOI配对；S5重要机制参照,商业SKU不明确，归为高质量文献真实织物而非市售SKU。,是,2026-09-06
245,CTG0246,C-高质量原始棉织物机制数据,tris-phosphoramidate TD,TD220,,,棉,织物,cotton fabric,,TD finish + 220°C brief curing,阻燃棉/技术纺织机理与热响应参照,,,,,,278.0,,,,314.0,,1.7,%/K,700.0,36.6,26.6,Residue at Tmax=69.4%；add-on=12.6 wt%。,原文Table 2；TD/TD220 LOI来自Table 1,原始论文开放获取,On the hunt for the PO radical: How substrate interactions shape the gas-phase mechanism of phosphoramidate flame retardants,2026.0,10.1016/j.polymdegradstab.2026.112025,https://www.sciencedirect.com/science/article/pii/S0141391026001060,高质量棉织物TG+LOI配对；S5重要机制参照,商业SKU不明确，归为高质量文献真实织物而非市售SKU。,是,2026-09-06
246,CTG0247,C-高质量棉织物P-FR体系,functionalized phosphorus FR,Cotton,,,棉,织物,cotton fabric,,pristine,阻燃棉热响应/机理参照,N2,,,,,322.0,,,,380.0,,,,700.0,10.2,,Residue at Tmax=42.2%；FR finishes applied at comparable phosphorus area loading (~3 g/m²).,原文Table 3,原始论文开放全文,The Gas- and Condensed-Phase Efficacy of Functionalized Phosphorus Flame Retardants for Cotton Fabric: Phenyl vs. Phenoxy Groups,2025.0,10.3390/polym17070924,https://pmc.ncbi.nlm.nih.gov/articles/PMC11990989/,真实棉织物；系统化P-FR结构系列，适合热响应空间,同研究多化学物结构，保留study内相关性。,是,2026-09-06
247,CTG0248,C-高质量棉织物P-FR体系,functionalized phosphorus FR,TPPOX,,,棉,织物,cotton fabric,,TPPOX phosphorus finish,阻燃棉热响应/机理参照,N2,,,,,227.0,,,,380.0,,,,700.0,5.0,,Residue at Tmax=34.4%；FR finishes applied at comparable phosphorus area loading (~3 g/m²).,原文Table 3,原始论文开放全文,The Gas- and Condensed-Phase Efficacy of Functionalized Phosphorus Flame Retardants for Cotton Fabric: Phenyl vs. Phenoxy Groups,2025.0,10.3390/polym17070924,https://pmc.ncbi.nlm.nih.gov/articles/PMC11990989/,真实棉织物；系统化P-FR结构系列，适合热响应空间,同研究多化学物结构，保留study内相关性。,是,2026-09-06
248,CTG0249,C-高质量棉织物P-FR体系,functionalized phosphorus FR,TPP,,,棉,织物,cotton fabric,,TPP phosphorus finish,阻燃棉热响应/机理参照,N2,,,,,222.0,,,,368.0,,,,700.0,7.4,,Residue at Tmax=30.4%；FR finishes applied at comparable phosphorus area loading (~3 g/m²).,原文Table 3,原始论文开放全文,The Gas- and Condensed-Phase Efficacy of Functionalized Phosphorus Flame Retardants for Cotton Fabric: Phenyl vs. Phenoxy Groups,2025.0,10.3390/polym17070924,https://pmc.ncbi.nlm.nih.gov/articles/PMC11990989/,真实棉织物；系统化P-FR结构系列，适合热响应空间,同研究多化学物结构，保留study内相关性。,是,2026-09-06
249,CTG0250,C-高质量棉织物P-FR体系,functionalized phosphorus FR,DPPA,,,棉,织物,cotton fabric,,DPPA phosphorus finish,阻燃棉热响应/机理参照,N2,,,,,275.0,,,,327.0,,,,700.0,9.1,,Residue at Tmax=45.8%；FR finishes applied at comparable phosphorus area loading (~3 g/m²).,原文Table 3,原始论文开放全文,The Gas- and Condensed-Phase Efficacy of Functionalized Phosphorus Flame Retardants for Cotton Fabric: Phenyl vs. Phenoxy Groups,2025.0,10.3390/polym17070924,https://pmc.ncbi.nlm.nih.gov/articles/PMC11990989/,真实棉织物；系统化P-FR结构系列，适合热响应空间,同研究多化学物结构，保留study内相关性。,是,2026-09-06
250,CTG0251,C-高质量棉织物P-FR体系,functionalized phosphorus FR,DPPOH,,,棉,织物,cotton fabric,,DPPOH phosphorus finish,阻燃棉热响应/机理参照,N2,,,,,230.0,,,,255.0,,,,700.0,24.4,,Residue at Tmax=66.4%；FR finishes applied at comparable phosphorus area loading (~3 g/m²).,原文Table 3,原始论文开放全文,The Gas- and Condensed-Phase Efficacy of Functionalized Phosphorus Flame Retardants for Cotton Fabric: Phenyl vs. Phenoxy Groups,2025.0,10.3390/polym17070924,https://pmc.ncbi.nlm.nih.gov/articles/PMC11990989/,真实棉织物；系统化P-FR结构系列，适合热响应空间,同研究多化学物结构，保留study内相关性。,是,2026-09-06
251,CTG0252,C-高质量棉织物P-FR体系,functionalized phosphorus FR,BPA,,,棉,织物,cotton fabric,,BPA phosphorus finish,阻燃棉热响应/机理参照,N2,,,,,220.0,,,,258.0,,,,700.0,30.0,,Residue at Tmax=66.5%；FR finishes applied at comparable phosphorus area loading (~3 g/m²).,原文Table 3,原始论文开放全文,The Gas- and Condensed-Phase Efficacy of Functionalized Phosphorus Flame Retardants for Cotton Fabric: Phenyl vs. Phenoxy Groups,2025.0,10.3390/polym17070924,https://pmc.ncbi.nlm.nih.gov/articles/PMC11990989/,真实棉织物；系统化P-FR结构系列，适合热响应空间,同研究多化学物结构，保留study内相关性。,是,2026-09-06
252,CTG0253,C-高质量棉织物P-FR体系,functionalized phosphorus FR,PPA,,,棉,织物,cotton fabric,,PPA phosphorus finish,阻燃棉热响应/机理参照,N2,,,,,204.0,,,,265.0,,,,700.0,35.5,,Residue at Tmax=69.7%；FR finishes applied at comparable phosphorus area loading (~3 g/m²).,原文Table 3,原始论文开放全文,The Gas- and Condensed-Phase Efficacy of Functionalized Phosphorus Flame Retardants for Cotton Fabric: Phenyl vs. Phenoxy Groups,2025.0,10.3390/polym17070924,https://pmc.ncbi.nlm.nih.gov/articles/PMC11990989/,真实棉织物；系统化P-FR结构系列，适合热响应空间,同研究多化学物结构，保留study内相关性。,是,2026-09-06
253,CTG0254,C-高质量棉织物P-FR体系,functionalized phosphorus FR,H3PO4,,,棉,织物,cotton fabric,,H3PO4 phosphorus finish,阻燃棉热响应/机理参照,N2,,,,,190.0,,,,238.0,,,,700.0,39.8,,Residue at Tmax=70.6%；FR finishes applied at comparable phosphorus area loading (~3 g/m²).,原文Table 3,原始论文开放全文,The Gas- and Condensed-Phase Efficacy of Functionalized Phosphorus Flame Retardants for Cotton Fabric: Phenyl vs. Phenoxy Groups,2025.0,10.3390/polym17070924,https://pmc.ncbi.nlm.nih.gov/articles/PMC11990989/,真实棉织物；系统化P-FR结构系列，适合热响应空间,同研究多化学物结构，保留study内相关性。,是,2026-09-06
254,CTG0255,C-真实棉织物TG+LOI配对,DMBHP phosphoramidate,Control cotton,,Weifang Qirong Textile Co. Ltd. cotton substrate,棉,织物,"mercerized cotton fabric, 140 g/m²",140.0,control,棉织物热响应/阻燃整理参照,N2,,10,35.0,800.0,292.3,,,,366.7,,,,800.0,8.9,18.1,约5 mg；STA6000。LOI与TG均对应同一处理浓度状态。,原文Table 1 + Table 2,原始论文开放全文,Synthesis of a phosphoramidate flame retardant and its flame retardancy on cotton fabrics,2020.0,10.1515/epoly-2020-0059,https://doi.org/10.1515/epoly-2020-0059,中国真实棉织物基材；S5辅助参照,实验阻燃整理，不是市售SKU。,是,2026-09-06
255,CTG0256,C-真实棉织物TG+LOI配对,DMBHP phosphoramidate,C10,,Weifang Qirong Textile Co. Ltd. cotton substrate,棉,织物,"mercerized cotton fabric, 140 g/m²",140.0,DMBHP bath=10 wt%; weight gain=7.9 wt%,棉织物热响应/阻燃整理参照,N2,,10,35.0,800.0,244.5,,,,292.5,,,,800.0,31.2,24.5,约5 mg；STA6000。LOI与TG均对应同一处理浓度状态。,原文Table 1 + Table 2,原始论文开放全文,Synthesis of a phosphoramidate flame retardant and its flame retardancy on cotton fabrics,2020.0,10.1515/epoly-2020-0059,https://doi.org/10.1515/epoly-2020-0059,中国真实棉织物基材；S5辅助参照,实验阻燃整理，不是市售SKU。,是,2026-09-06
256,CTG0257,C-真实棉织物TG+LOI配对,DMBHP phosphoramidate,C15,,Weifang Qirong Textile Co. Ltd. cotton substrate,棉,织物,"mercerized cotton fabric, 140 g/m²",140.0,DMBHP bath=15 wt%; weight gain=11.8 wt%,棉织物热响应/阻燃整理参照,N2,,10,35.0,800.0,241.5,,,,292.4,,,,800.0,31.4,26.5,约5 mg；STA6000。LOI与TG均对应同一处理浓度状态。,原文Table 1 + Table 2,原始论文开放全文,Synthesis of a phosphoramidate flame retardant and its flame retardancy on cotton fabrics,2020.0,10.1515/epoly-2020-0059,https://doi.org/10.1515/epoly-2020-0059,中国真实棉织物基材；S5辅助参照,实验阻燃整理，不是市售SKU。,是,2026-09-06
257,CTG0258,C-真实棉织物TG+LOI配对,DMBHP phosphoramidate,C20,,Weifang Qirong Textile Co. Ltd. cotton substrate,棉,织物,"mercerized cotton fabric, 140 g/m²",140.0,DMBHP bath=20 wt%; weight gain=15.1 wt%,棉织物热响应/阻燃整理参照,N2,,10,35.0,800.0,241.5,,,,289.9,,,,800.0,33.4,28.1,约5 mg；STA6000。LOI与TG均对应同一处理浓度状态。,原文Table 1 + Table 2,原始论文开放全文,Synthesis of a phosphoramidate flame retardant and its flame retardancy on cotton fabrics,2020.0,10.1515/epoly-2020-0059,https://doi.org/10.1515/epoly-2020-0059,中国真实棉织物基材；S5辅助参照,实验阻燃整理，不是市售SKU。,是,2026-09-06
258,CTG0259,C-真实棉织物TG+LOI配对,DMBHP phosphoramidate,C25,,Weifang Qirong Textile Co. Ltd. cotton substrate,棉,织物,"mercerized cotton fabric, 140 g/m²",140.0,DMBHP bath=25 wt%; weight gain=20.5 wt%,棉织物热响应/阻燃整理参照,N2,,10,35.0,800.0,238.1,,,,289.9,,,,800.0,33.7,30.2,约5 mg；STA6000。LOI与TG均对应同一处理浓度状态。,原文Table 1 + Table 2,原始论文开放全文,Synthesis of a phosphoramidate flame retardant and its flame retardancy on cotton fabrics,2020.0,10.1515/epoly-2020-0059,https://doi.org/10.1515/epoly-2020-0059,中国真实棉织物基材；S5辅助参照,实验阻燃整理，不是市售SKU。,是,2026-09-06
259,CTG0260,C-真实棉织物TG+LOI配对,DMBHP phosphoramidate,C30,,Weifang Qirong Textile Co. Ltd. cotton substrate,棉,织物,"mercerized cotton fabric, 140 g/m²",140.0,DMBHP bath=30 wt%; weight gain=24.7 wt%,棉织物热响应/阻燃整理参照,N2,,10,35.0,800.0,224.9,,,,285.0,,,,800.0,38.0,31.1,约5 mg；STA6000。LOI与TG均对应同一处理浓度状态。,原文Table 1 + Table 2,原始论文开放全文,Synthesis of a phosphoramidate flame retardant and its flame retardancy on cotton fabrics,2020.0,10.1515/epoly-2020-0059,https://doi.org/10.1515/epoly-2020-0059,中国真实棉织物基材；S5辅助参照,实验阻燃整理，不是市售SKU。,是,2026-09-06
260,CTG0261,B-商业阻燃剂/真实重型棉织物,Antiblaze MCM,Antiblaze MCM/250,,Albemarle/Rhodia,棉,织物,"commercially bleached 100% cotton fabric, 360 g/m²",360.0,acrylic back-coating formulation; initial dry add-on=13.9%,家具/软包/公共场所重型棉背涂织物,,,,,,,,,,,,,,500.0,30.9,23.2,论文明确对全部6个背涂样品进行了TGA和LOI；R500来自Table 5。,原文Table 5,原始论文全文,The Potential for Volatile Phosphorus-containing Flame Retardants in Textile Back-coatings,2007.0,10.1177/0734904107083553,https://journals.sagepub.com/doi/10.1177/0734904107083553,明确商业阻燃剂+360 g/m²商业棉布；与S5 350 g/m²非常接近,不是具体终端SKU；Fyrol 51/250的R500原文缺失。,是,2026-09-06
261,CTG0262,B-商业阻燃剂/真实重型棉织物,Antiblaze NH,Antiblaze NH/250,,Albemarle/Rhodia,棉,织物,"commercially bleached 100% cotton fabric, 360 g/m²",360.0,acrylic back-coating formulation; initial dry add-on=11.0%,家具/软包/公共场所重型棉背涂织物,,,,,,,,,,,,,,500.0,26.1,20.8,论文明确对全部6个背涂样品进行了TGA和LOI；R500来自Table 5。,原文Table 5,原始论文全文,The Potential for Volatile Phosphorus-containing Flame Retardants in Textile Back-coatings,2007.0,10.1177/0734904107083553,https://journals.sagepub.com/doi/10.1177/0734904107083553,明确商业阻燃剂+360 g/m²商业棉布；与S5 350 g/m²非常接近,不是具体终端SKU；Fyrol 51/250的R500原文缺失。,是,2026-09-06
262,CTG0263,B-商业阻燃剂/真实重型棉织物,Antiblaze CU,Antiblaze CU/250,,Rhodia Specialities,棉,织物,"commercially bleached 100% cotton fabric, 360 g/m²",360.0,acrylic back-coating formulation; initial dry add-on=11.9%,家具/软包/公共场所重型棉背涂织物,,,,,,,,,,,,,,500.0,18.3,26.3,论文明确对全部6个背涂样品进行了TGA和LOI；R500来自Table 5。,原文Table 5,原始论文全文,The Potential for Volatile Phosphorus-containing Flame Retardants in Textile Back-coatings,2007.0,10.1177/0734904107083553,https://journals.sagepub.com/doi/10.1177/0734904107083553,明确商业阻燃剂+360 g/m²商业棉布；与S5 350 g/m²非常接近,不是具体终端SKU；Fyrol 51/250的R500原文缺失。,是,2026-09-06
263,CTG0264,B-商业阻燃剂/真实重型棉织物,Antiblaze CU,Antiblaze CU/100,,Rhodia Specialities,棉,织物,"commercially bleached 100% cotton fabric, 360 g/m²",360.0,acrylic back-coating formulation; initial dry add-on=22.3%,家具/软包/公共场所重型棉背涂织物,,,,,,,,,,,,,,500.0,18.8,23.6,论文明确对全部6个背涂样品进行了TGA和LOI；R500来自Table 5。,原文Table 5,原始论文全文,The Potential for Volatile Phosphorus-containing Flame Retardants in Textile Back-coatings,2007.0,10.1177/0734904107083553,https://journals.sagepub.com/doi/10.1177/0734904107083553,明确商业阻燃剂+360 g/m²商业棉布；与S5 350 g/m²非常接近,不是具体终端SKU；Fyrol 51/250的R500原文缺失。,是,2026-09-06
264,CTG0265,B-商业阻燃剂/真实重型棉织物,Fyrol 51,Fyrol 51/250,,Akzo,棉,织物,"commercially bleached 100% cotton fabric, 360 g/m²",360.0,acrylic back-coating formulation; initial dry add-on=16.6%,家具/软包/公共场所重型棉背涂织物,,,,,,,,,,,,,,,,26.1,论文明确对全部6个背涂样品进行了TGA和LOI；R500来自Table 5。 本配方Table 5的TGA residue以“–”报告，保留为缺失。,原文Table 5,原始论文全文,The Potential for Volatile Phosphorus-containing Flame Retardants in Textile Back-coatings,2007.0,10.1177/0734904107083553,https://journals.sagepub.com/doi/10.1177/0734904107083553,明确商业阻燃剂+360 g/m²商业棉布；与S5 350 g/m²非常接近,不是具体终端SKU；Fyrol 51/250的R500原文缺失。,否,2026-09-06
265,CTG0266,B-商业阻燃剂/真实重型棉织物,Fyrol 51,Fyrol 51/100,,Akzo,棉,织物,"commercially bleached 100% cotton fabric, 360 g/m²",360.0,acrylic back-coating formulation; initial dry add-on=16.1%,家具/软包/公共场所重型棉背涂织物,,,,,,,,,,,,,,500.0,25.0,24.9,论文明确对全部6个背涂样品进行了TGA和LOI；R500来自Table 5。,原文Table 5,原始论文全文,The Potential for Volatile Phosphorus-containing Flame Retardants in Textile Back-coatings,2007.0,10.1177/0734904107083553,https://journals.sagepub.com/doi/10.1177/0734904107083553,明确商业阻燃剂+360 g/m²商业棉布；与S5 350 g/m²非常接近,不是具体终端SKU；Fyrol 51/250的R500原文缺失。,是,2026-09-06
266,CTG0267,C-真实耐洗阻燃棉,APP/chitosan LbL + UV curing,COT,,,棉,织物,cotton fabric,,untreated,耐洗阻燃棉/公共纺织参照,air,,,,,,294.0,,,341.0,466.0,,,,,,Residue at Tmax1=53.0%；空气中存在第二氧化峰。,原文Table 3,RSC作者稿/原始论文,Few durable layers suppress cotton combustion due to the joint combination of layer by layer assembly and UV-curing,2015.0,10.1039/C5RA11856E,https://pubs.rsc.org/en/content/articlehtml/2015/ra/c5ra11856e,真实棉织物洗前/洗后状态；S5辅助参照,COT的R700在原表为“–”，不外推。,是,2026-09-06
267,CTG0268,C-真实耐洗阻燃棉,APP/chitosan LbL + UV curing,3BL,,,棉,织物,cotton fabric,,3 bilayers,耐洗阻燃棉/公共纺织参照,air,,,,,,266.0,,,299.0,494.0,,,700.0,3.8,,Residue at Tmax1=61.8%；空气中存在第二氧化峰。,原文Table 3,RSC作者稿/原始论文,Few durable layers suppress cotton combustion due to the joint combination of layer by layer assembly and UV-curing,2015.0,10.1039/C5RA11856E,https://pubs.rsc.org/en/content/articlehtml/2015/ra/c5ra11856e,真实棉织物洗前/洗后状态；S5辅助参照,COT的R700在原表为“–”，不外推。,是,2026-09-06
268,CTG0269,C-真实耐洗阻燃棉,APP/chitosan LbL + UV curing,3BL_W,,,棉,织物,cotton fabric,,3 bilayers + water washing,耐洗阻燃棉/公共纺织参照,air,,,,,,274.0,,,304.0,497.0,,,700.0,4.0,,Residue at Tmax1=61.1%；空气中存在第二氧化峰。,原文Table 3,RSC作者稿/原始论文,Few durable layers suppress cotton combustion due to the joint combination of layer by layer assembly and UV-curing,2015.0,10.1039/C5RA11856E,https://pubs.rsc.org/en/content/articlehtml/2015/ra/c5ra11856e,真实棉织物洗前/洗后状态；S5辅助参照,COT的R700在原表为“–”，不外推。,是,2026-09-06
269,CTG0270,C-真实棉织物溶胶凝胶体系,SiO2/KH570/AP sol-gel,COT,,,棉,织物,cotton fabric,,raw,装饰棉/公共纺织阻燃参照,,,,,,,269.9,,,345.6,,,,700.0,9.0,,TGA原始表给T10、Tmax和700°C残余；最终三元体系公开摘要明确LOI=24.0%。,原文Table 2 + 出版社摘要,原始论文开放获取,Enhanced flame retardancy level of a cotton fabric treated by an ammonium pentaborate doped silica-KH570 sol,2022.0,10.1177/15280837221116590,https://journals.sagepub.com/doi/10.1177/15280837221116590,真实棉织物；中国团队；城市装饰织物相关,当前抓取片段未再次核验TG气氛/升温速率，保持为空。,是,2026-09-06
270,CTG0271,C-真实棉织物溶胶凝胶体系,SiO2/KH570/AP sol-gel,SiO2@COT,,,棉,织物,cotton fabric,,SiO2@COT; add-on=17.2%,装饰棉/公共纺织阻燃参照,,,,,,,288.3,,,357.6,,,,700.0,31.3,,TGA原始表给T10、Tmax和700°C残余；最终三元体系公开摘要明确LOI=24.0%。,原文Table 2 + 出版社摘要,原始论文开放获取,Enhanced flame retardancy level of a cotton fabric treated by an ammonium pentaborate doped silica-KH570 sol,2022.0,10.1177/15280837221116590,https://journals.sagepub.com/doi/10.1177/15280837221116590,真实棉织物；中国团队；城市装饰织物相关,当前抓取片段未再次核验TG气氛/升温速率，保持为空。,是,2026-09-06
271,CTG0272,C-真实棉织物溶胶凝胶体系,SiO2/KH570/AP sol-gel,KH570@COT,,,棉,织物,cotton fabric,,KH570@COT; add-on=13.8%,装饰棉/公共纺织阻燃参照,,,,,,,270.4,,,351.9,,,,700.0,19.1,19.9,TGA原始表给T10、Tmax和700°C残余；最终三元体系公开摘要明确LOI=24.0%。,原文Table 2 + 出版社摘要,原始论文开放获取,Enhanced flame retardancy level of a cotton fabric treated by an ammonium pentaborate doped silica-KH570 sol,2022.0,10.1177/15280837221116590,https://journals.sagepub.com/doi/10.1177/15280837221116590,真实棉织物；中国团队；城市装饰织物相关,当前抓取片段未再次核验TG气氛/升温速率，保持为空。,是,2026-09-06
272,CTG0273,C-真实棉织物溶胶凝胶体系,SiO2/KH570/AP sol-gel,SiO2-KH570@COT,,,棉,织物,cotton fabric,,SiO2-KH570@COT; add-on=12.7%,装饰棉/公共纺织阻燃参照,,,,,,,281.8,,,355.3,,,,700.0,29.0,,TGA原始表给T10、Tmax和700°C残余；最终三元体系公开摘要明确LOI=24.0%。,原文Table 2 + 出版社摘要,原始论文开放获取,Enhanced flame retardancy level of a cotton fabric treated by an ammonium pentaborate doped silica-KH570 sol,2022.0,10.1177/15280837221116590,https://journals.sagepub.com/doi/10.1177/15280837221116590,真实棉织物；中国团队；城市装饰织物相关,当前抓取片段未再次核验TG气氛/升温速率，保持为空。,是,2026-09-06
273,CTG0274,C-真实棉织物溶胶凝胶体系,SiO2/KH570/AP sol-gel,AP@COT,,,棉,织物,cotton fabric,,AP@COT; add-on=9.4%,装饰棉/公共纺织阻燃参照,,,,,,,291.7,,,350.8,,,,700.0,22.5,,TGA原始表给T10、Tmax和700°C残余；最终三元体系公开摘要明确LOI=24.0%。,原文Table 2 + 出版社摘要,原始论文开放获取,Enhanced flame retardancy level of a cotton fabric treated by an ammonium pentaborate doped silica-KH570 sol,2022.0,10.1177/15280837221116590,https://journals.sagepub.com/doi/10.1177/15280837221116590,真实棉织物；中国团队；城市装饰织物相关,当前抓取片段未再次核验TG气氛/升温速率，保持为空。,是,2026-09-06
274,CTG0275,C-真实棉织物溶胶凝胶体系,SiO2/KH570/AP sol-gel,SiO2-KH570-AP@COT,,,棉,织物,cotton fabric,,SiO2-KH570-AP@COT; add-on=20.7%,装饰棉/公共纺织阻燃参照,,,,,,,296.4,,,356.6,,,,700.0,31.5,24.0,TGA原始表给T10、Tmax和700°C残余；最终三元体系公开摘要明确LOI=24.0%。,原文Table 2 + 出版社摘要,原始论文开放获取,Enhanced flame retardancy level of a cotton fabric treated by an ammonium pentaborate doped silica-KH570 sol,2022.0,10.1177/15280837221116590,https://journals.sagepub.com/doi/10.1177/15280837221116590,真实棉织物；中国团队；城市装饰织物相关,当前抓取片段未再次核验TG气氛/升温速率，保持为空。,是,2026-09-06
275,CTG0276,C-真实棉织物多层涂层,"PEI/alginate + B,N-CDs LbL",Cotton,,,棉,织物,cotton fabric,,Cotton,功能棉/公共纺织热响应辅助参照,N2,,,,,280.8,,,,384.8,,,,700.0,10.0,,Table 2给出纯棉、无CDs多层与含CDs多层的系统TG参数。,原文Table 2,原始研究预印本/全文,Fabrication of Photoluminescent Coatings Composed of Boron and Nitrogen Co-doped Carbon Dots on the Cotton Fabric by Layer-by-Layer Self-assembly Method,2023.0,,https://www.researchgate.net/publication/368413745_Fabrication_of_Photoluminescent_Coatings_Composed_of_Boron_and_Nitrogen_Co-doped_Carbon_Dots_on_the_Cotton_Fabric_by_Layer-by-Layer_Self-assembly_Method,真实棉织物热响应系列；S5辅助,当前来源为预印本/公开全文版本，发表状态后续再核验。,是,2026-09-06
276,CTG0277,C-真实棉织物多层涂层,"PEI/alginate + B,N-CDs LbL",Cotton-4BL,,,棉,织物,cotton fabric,,Cotton-4BL,功能棉/公共纺织热响应辅助参照,N2,,,,,280.3,,,,377.9,,,,700.0,10.1,,Table 2给出纯棉、无CDs多层与含CDs多层的系统TG参数。,原文Table 2,原始研究预印本/全文,Fabrication of Photoluminescent Coatings Composed of Boron and Nitrogen Co-doped Carbon Dots on the Cotton Fabric by Layer-by-Layer Self-assembly Method,2023.0,,https://www.researchgate.net/publication/368413745_Fabrication_of_Photoluminescent_Coatings_Composed_of_Boron_and_Nitrogen_Co-doped_Carbon_Dots_on_the_Cotton_Fabric_by_Layer-by-Layer_Self-assembly_Method,真实棉织物热响应系列；S5辅助,当前来源为预印本/公开全文版本，发表状态后续再核验。,是,2026-09-06
277,CTG0278,C-真实棉织物多层涂层,"PEI/alginate + B,N-CDs LbL",Cotton-8BL,,,棉,织物,cotton fabric,,Cotton-8BL,功能棉/公共纺织热响应辅助参照,N2,,,,,272.5,,,,378.2,,,,700.0,10.4,,Table 2给出纯棉、无CDs多层与含CDs多层的系统TG参数。,原文Table 2,原始研究预印本/全文,Fabrication of Photoluminescent Coatings Composed of Boron and Nitrogen Co-doped Carbon Dots on the Cotton Fabric by Layer-by-Layer Self-assembly Method,2023.0,,https://www.researchgate.net/publication/368413745_Fabrication_of_Photoluminescent_Coatings_Composed_of_Boron_and_Nitrogen_Co-doped_Carbon_Dots_on_the_Cotton_Fabric_by_Layer-by-Layer_Self-assembly_Method,真实棉织物热响应系列；S5辅助,当前来源为预印本/公开全文版本，发表状态后续再核验。,是,2026-09-06
278,CTG0279,C-真实棉织物多层涂层,"PEI/alginate + B,N-CDs LbL",Cotton-12BL,,,棉,织物,cotton fabric,,Cotton-12BL,功能棉/公共纺织热响应辅助参照,N2,,,,,250.9,,,,379.7,,,,700.0,10.8,,Table 2给出纯棉、无CDs多层与含CDs多层的系统TG参数。,原文Table 2,原始研究预印本/全文,Fabrication of Photoluminescent Coatings Composed of Boron and Nitrogen Co-doped Carbon Dots on the Cotton Fabric by Layer-by-Layer Self-assembly Method,2023.0,,https://www.researchgate.net/publication/368413745_Fabrication_of_Photoluminescent_Coatings_Composed_of_Boron_and_Nitrogen_Co-doped_Carbon_Dots_on_the_Cotton_Fabric_by_Layer-by-Layer_Self-assembly_Method,真实棉织物热响应系列；S5辅助,当前来源为预印本/公开全文版本，发表状态后续再核验。,是,2026-09-06
279,CTG0280,C-真实棉织物多层涂层,"PEI/alginate + B,N-CDs LbL",Cotton-CDs-4BL,,,棉,织物,cotton fabric,,Cotton-CDs-4BL,功能棉/公共纺织热响应辅助参照,N2,,,,,240.4,,,,377.2,,,,700.0,10.7,,Table 2给出纯棉、无CDs多层与含CDs多层的系统TG参数。,原文Table 2,原始研究预印本/全文,Fabrication of Photoluminescent Coatings Composed of Boron and Nitrogen Co-doped Carbon Dots on the Cotton Fabric by Layer-by-Layer Self-assembly Method,2023.0,,https://www.researchgate.net/publication/368413745_Fabrication_of_Photoluminescent_Coatings_Composed_of_Boron_and_Nitrogen_Co-doped_Carbon_Dots_on_the_Cotton_Fabric_by_Layer-by-Layer_Self-assembly_Method,真实棉织物热响应系列；S5辅助,当前来源为预印本/公开全文版本，发表状态后续再核验。,是,2026-09-06
280,CTG0281,C-真实棉织物多层涂层,"PEI/alginate + B,N-CDs LbL",Cotton-CDs-8BL,,,棉,织物,cotton fabric,,Cotton-CDs-8BL,功能棉/公共纺织热响应辅助参照,N2,,,,,209.4,,,,377.4,,,,700.0,11.6,,Table 2给出纯棉、无CDs多层与含CDs多层的系统TG参数。,原文Table 2,原始研究预印本/全文,Fabrication of Photoluminescent Coatings Composed of Boron and Nitrogen Co-doped Carbon Dots on the Cotton Fabric by Layer-by-Layer Self-assembly Method,2023.0,,https://www.researchgate.net/publication/368413745_Fabrication_of_Photoluminescent_Coatings_Composed_of_Boron_and_Nitrogen_Co-doped_Carbon_Dots_on_the_Cotton_Fabric_by_Layer-by-Layer_Self-assembly_Method,真实棉织物热响应系列；S5辅助,当前来源为预印本/公开全文版本，发表状态后续再核验。,是,2026-09-06
281,CTG0282,C-真实棉织物多层涂层,"PEI/alginate + B,N-CDs LbL",Cotton-CDs-12BL,,,棉,织物,cotton fabric,,Cotton-CDs-12BL,功能棉/公共纺织热响应辅助参照,N2,,,,,194.2,,,,377.4,,,,700.0,12.4,,Table 2给出纯棉、无CDs多层与含CDs多层的系统TG参数。,原文Table 2,原始研究预印本/全文,Fabrication of Photoluminescent Coatings Composed of Boron and Nitrogen Co-doped Carbon Dots on the Cotton Fabric by Layer-by-Layer Self-assembly Method,2023.0,,https://www.researchgate.net/publication/368413745_Fabrication_of_Photoluminescent_Coatings_Composed_of_Boron_and_Nitrogen_Co-doped_Carbon_Dots_on_the_Cotton_Fabric_by_Layer-by-Layer_Self-assembly_Method,真实棉织物热响应系列；S5辅助,当前来源为预印本/公开全文版本，发表状态后续再核验。,是,2026-09-06
282,CTG0283,C-真实耐久多功能棉,AMVP/PDA/Ag/PDMS,Bare cotton - N2,,,棉,织物,cotton fabric,,Bare cotton,阻燃/抗菌/疏水公共纺织和工装参照,N2,,20,25.0,800.0,314.0,,,,380.0,,,,800.0,16.1,18.0,原文Table 3。LOI仅在N2主状态行重复关联一次；空气行不重复填性能标签。,原文Table 3 + Table 1,原始研究/Cellulose发表版对应预印本,"Fabrication of durable coatings for cotton fabrics with flame retardant, antibacterial, Fluorine-free Superhydrophobic and self-cleaning properties",2023.0,10.1007/s10570-022-04892-0,https://doi.org/10.1007/s10570-022-04892-0,真实棉织物，多功能且50次洗涤性能另有报告,原表的空气数据仅明确列FR-PDA@Ag与FR-PDA@Ag-PDMS两行；不补猜bare/FR air参数。,是,2026-09-06
283,CTG0284,C-真实耐久多功能棉,AMVP/PDA/Ag/PDMS,FR cotton - N2,,,棉,织物,cotton fabric,,FR cotton,阻燃/抗菌/疏水公共纺织和工装参照,N2,,20,25.0,800.0,257.0,,,,312.0,,,,800.0,38.6,36.7,原文Table 3。LOI仅在N2主状态行重复关联一次；空气行不重复填性能标签。,原文Table 3 + Table 1,原始研究/Cellulose发表版对应预印本,"Fabrication of durable coatings for cotton fabrics with flame retardant, antibacterial, Fluorine-free Superhydrophobic and self-cleaning properties",2023.0,10.1007/s10570-022-04892-0,https://doi.org/10.1007/s10570-022-04892-0,真实棉织物，多功能且50次洗涤性能另有报告,原表的空气数据仅明确列FR-PDA@Ag与FR-PDA@Ag-PDMS两行；不补猜bare/FR air参数。,是,2026-09-06
284,CTG0285,C-真实耐久多功能棉,AMVP/PDA/Ag/PDMS,FR-PDA@Ag cotton - N2,,,棉,织物,cotton fabric,,FR-PDA@Ag cotton,阻燃/抗菌/疏水公共纺织和工装参照,N2,,20,25.0,800.0,250.0,,,,299.0,,,,800.0,47.9,32.6,原文Table 3。LOI仅在N2主状态行重复关联一次；空气行不重复填性能标签。,原文Table 3 + Table 1,原始研究/Cellulose发表版对应预印本,"Fabrication of durable coatings for cotton fabrics with flame retardant, antibacterial, Fluorine-free Superhydrophobic and self-cleaning properties",2023.0,10.1007/s10570-022-04892-0,https://doi.org/10.1007/s10570-022-04892-0,真实棉织物，多功能且50次洗涤性能另有报告,原表的空气数据仅明确列FR-PDA@Ag与FR-PDA@Ag-PDMS两行；不补猜bare/FR air参数。,是,2026-09-06
285,CTG0286,C-真实耐久多功能棉,AMVP/PDA/Ag/PDMS,FR-PDA@Ag-PDMS cotton - N2,,,棉,织物,cotton fabric,,FR-PDA@Ag-PDMS cotton,阻燃/抗菌/疏水公共纺织和工装参照,N2,,20,25.0,800.0,237.0,,,,299.0,,,,800.0,44.8,29.8,原文Table 3。LOI仅在N2主状态行重复关联一次；空气行不重复填性能标签。,原文Table 3 + Table 1,原始研究/Cellulose发表版对应预印本,"Fabrication of durable coatings for cotton fabrics with flame retardant, antibacterial, Fluorine-free Superhydrophobic and self-cleaning properties",2023.0,10.1007/s10570-022-04892-0,https://doi.org/10.1007/s10570-022-04892-0,真实棉织物，多功能且50次洗涤性能另有报告,原表的空气数据仅明确列FR-PDA@Ag与FR-PDA@Ag-PDMS两行；不补猜bare/FR air参数。,是,2026-09-06
286,CTG0287,C-真实耐久多功能棉,AMVP/PDA/Ag/PDMS,FR-PDA@Ag cotton - air,,,棉,织物,cotton fabric,,FR-PDA@Ag cotton,阻燃/抗菌/疏水公共纺织和工装参照,air,,20,25.0,800.0,239.0,,,,294.0,523.0,,,800.0,18.7,,原文Table 3。LOI仅在N2主状态行重复关联一次；空气行不重复填性能标签。,原文Table 3 + Table 1,原始研究/Cellulose发表版对应预印本,"Fabrication of durable coatings for cotton fabrics with flame retardant, antibacterial, Fluorine-free Superhydrophobic and self-cleaning properties",2023.0,10.1007/s10570-022-04892-0,https://doi.org/10.1007/s10570-022-04892-0,真实棉织物，多功能且50次洗涤性能另有报告,原表的空气数据仅明确列FR-PDA@Ag与FR-PDA@Ag-PDMS两行；不补猜bare/FR air参数。,是,2026-09-06
287,CTG0288,C-真实耐久多功能棉,AMVP/PDA/Ag/PDMS,FR-PDA@Ag-PDMS cotton - air,,,棉,织物,cotton fabric,,FR-PDA@Ag-PDMS cotton,阻燃/抗菌/疏水公共纺织和工装参照,air,,20,25.0,800.0,235.0,,,,293.0,524.0,,,800.0,20.6,,原文Table 3。LOI仅在N2主状态行重复关联一次；空气行不重复填性能标签。,原文Table 3 + Table 1,原始研究/Cellulose发表版对应预印本,"Fabrication of durable coatings for cotton fabrics with flame retardant, antibacterial, Fluorine-free Superhydrophobic and self-cleaning properties",2023.0,10.1007/s10570-022-04892-0,https://doi.org/10.1007/s10570-022-04892-0,真实棉织物，多功能且50次洗涤性能另有报告,原表的空气数据仅明确列FR-PDA@Ag与FR-PDA@Ag-PDMS两行；不补猜bare/FR air参数。,是,2026-09-06
288,CTG0289,C-真实棉织物MOF涂层,Zr-MOF/BPEI/VTES,Pristine cotton,,,棉,织物,cotton fabric,,Pristine cotton,阻燃功能棉/公共纺织辅助参照,air,,10,,,,318.5,,,341.6,479.0,,,,,,原文Table 1另给两阶段Rmax和800°C残余；因网页表格列对齐存在歧义，本轮仅录入无歧义的T10与两阶段Tmax。,原文Table 1,原始论文开放全文,Barrier Effects of Cellulosic Fibers with Hybrid Coating Based on Zirconium Metal-Organic Framework,2022.0,,https://pmc.ncbi.nlm.nih.gov/articles/PMC9370460/,真实棉织物；S5辅助,网页Table 1的Rmax/Residue列排版存在对齐风险，因此不将其写入数值栏。,是,2026-09-06
289,CTG0290,C-真实棉织物MOF涂层,Zr-MOF/BPEI/VTES,C-Zr-MOF,,,棉,织物,cotton fabric,,C-Zr-MOF,阻燃功能棉/公共纺织辅助参照,air,,10,,,,310.8,,,325.7,500.9,,,,,,原文Table 1另给两阶段Rmax和800°C残余；因网页表格列对齐存在歧义，本轮仅录入无歧义的T10与两阶段Tmax。,原文Table 1,原始论文开放全文,Barrier Effects of Cellulosic Fibers with Hybrid Coating Based on Zirconium Metal-Organic Framework,2022.0,,https://pmc.ncbi.nlm.nih.gov/articles/PMC9370460/,真实棉织物；S5辅助,网页Table 1的Rmax/Residue列排版存在对齐风险，因此不将其写入数值栏。,是,2026-09-06
