Repository: PolyFT/textile-tga-database

# Textile TGA Database

Research database for textile thermal-response / thermogravimetric data, with LOI as a principal fire-performance label.

## Historical imported workbook snapshot (2026-09-21)

- Literature TG records: 209
- Commercial / branded / city-use textile TG records: 430
- Unified scatter-ready rows: 639
- Rows with LOI: 242
- Rows with both Tmax1 and LOI: 122
- Rows with both residue and LOI: 98

Snapshot source: `纺织品文献基准数据_持续扩展_430条TG_20260921.xlsx`.

## Data organization

`data/literature_tg.csv`  
Original literature TG record layer.

`data/commercial_tg.csv`  
Commercial/branded/city-use textile TG layer.

`data/scatter_ready.csv`

File: data/commercial_tg.csv (part 5 of 5)
<PARSED TEXT FOR SHEET: 1 / 1 TABS
290,CTG0291,C-真实棉织物MOF涂层,Zr-MOF/BPEI/VTES,C-Zr-MOF/BPEI,,,棉,织物,cotton fabric,,C-Zr-MOF/BPEI,阻燃功能棉/公共纺织辅助参照,air,,10,,,,303.5,,,326.2,499.0,,,,,,原文Table 1另给两阶段Rmax和800°C残余；因网页表格列对齐存在歧义，本轮仅录入无歧义的T10与两阶段Tmax。,原文Table 1,原始论文开放全文,Barrier Effects of Cellulosic Fibers with Hybrid Coating Based on Zirconium Metal-Organic Framework,2022.0,,https://pmc.ncbi.nlm.nih.gov/articles/PMC9370460/,真实棉织物；S5辅助,网页Table 1的Rmax/Residue列排版存在对齐风险，因此不将其写入数值栏。,是,2026-09-06
291,CTG0292,C-真实棉织物MOF涂层,Zr-MOF/BPEI/VTES,C-Zr-MOF/BPEI/VTES,,,棉,织物,cotton fabric,,C-Zr-MOF/BPEI/VTES,阻燃功能棉/公共纺织辅助参照,air,,10,,,,319.3,,,330.8,523.3,,,,,,原文Table 1另给两阶段Rmax和800°C残余；因网页表格列对齐存在歧义，本轮仅录入无歧义的T10与两阶段Tmax。,原文Table 1,原始论文开放全文,Barrier Effects of Cellulosic Fibers with Hybrid Coating Based on Zirconium Metal-Organic Framework,2022.0,,https://pmc.ncbi.nlm.nih.gov/articles/PMC9370460/,真实棉织物；S5辅助,网页Table 1的Rmax/Residue列排版存在对齐风险，因此不将其写入数值栏。,是,2026-09-06
292,CTG0293,C-真实耐洗阻燃棉,surface-grafted P/N cotton,Pure-cot,,,棉,织物,cotton fabric,,untreated,耐久阻燃工装/公共棉织物参照,N2,20.0,10,50.0,800.0,301.8,,,,379.1,,15.8,%/min,800.0,12.1,19.5,Peak1 rate=15.8%/min；Peak2 rate=—%/min。处理样洗后LOI另为24.6和27.4%。,原文Table 1 + Table 2,原始论文全文,A novel durable flame retardant cotton fabric produced by surface chemical grafting of phosphorus- and nitrogen-containing compounds,2017.0,10.1007/s10570-017-1391-x,https://doi.org/10.1007/s10570-017-1391-x,真实棉织物，耐洗性能明确；S5高价值参照,Peak2速率保留在说明中，表中最大失重速率栏只存第一峰值以避免混列。,是,2026-09-06
293,CTG0294,C-真实耐洗阻燃棉,surface-grafted P/N cotton,FR-cot-1,,,棉,织物,cotton fabric,,FR-cot-1,耐久阻燃工装/公共棉织物参照,N2,20.0,10,50.0,800.0,214.9,,,,221.6,324.9,1.6,%/min,800.0,29.4,26.3,Peak1 rate=1.6%/min；Peak2 rate=10.9%/min。处理样洗后LOI另为24.6和27.4%。,原文Table 1 + Table 2,原始论文全文,A novel durable flame retardant cotton fabric produced by surface chemical grafting of phosphorus- and nitrogen-containing compounds,2017.0,10.1007/s10570-017-1391-x,https://doi.org/10.1007/s10570-017-1391-x,真实棉织物，耐洗性能明确；S5高价值参照,Peak2速率保留在说明中，表中最大失重速率栏只存第一峰值以避免混列。,是,2026-09-06
294,CTG0295,C-真实耐洗阻燃棉,surface-grafted P/N cotton,FR-cot-2,,,棉,织物,cotton fabric,,FR-cot-2,耐久阻燃工装/公共棉织物参照,N2,20.0,10,50.0,800.0,182.6,,,,221.9,327.8,1.9,%/min,800.0,31.9,28.1,Peak1 rate=1.9%/min；Peak2 rate=7.5%/min。处理样洗后LOI另为24.6和27.4%。,原文Table 1 + Table 2,原始论文全文,A novel durable flame retardant cotton fabric produced by surface chemical grafting of phosphorus- and nitrogen-containing compounds,2017.0,10.1007/s10570-017-1391-x,https://doi.org/10.1007/s10570-017-1391-x,真实棉织物，耐洗性能明确；S5高价值参照,Peak2速率保留在说明中，表中最大失重速率栏只存第一峰值以避免混列。,是,2026-09-06
295,CTG0296,C-真实城市棉织物基线,mercerization/liquid-ammonia pretreatment,Untreated,,,棉,针织物,knit cotton fabric,,Untreated,普通服装/家纺棉织物非阻燃热响应基线,,,,,,,,,356.0,374.0,,,,700.0,10.91,,用于补充非阻燃、常规纺织前处理造成的TG漂移，避免数据库只含阻燃材料。,原文Table 2,原始论文开放全文,Influence of Sequential Liquid Ammonia and Caustic Mercerization Pre-Treatment on Dyeing Performance of Knit Cotton Fabric,2022.0,10.3390/ma15051758,https://pmc.ncbi.nlm.nih.gov/articles/PMC8911594/,真实针织棉常规工业预处理；S5非阻燃基线,不是阻燃研究，纳入目的仅为现实棉织物热响应基线。,是,2026-09-06
296,CTG0297,C-真实城市棉织物基线,mercerization/liquid-ammonia pretreatment,CM,,,棉,针织物,knit cotton fabric,,CM,普通服装/家纺棉织物非阻燃热响应基线,,,,,,,,,354.0,370.0,,,,700.0,10.96,,用于补充非阻燃、常规纺织前处理造成的TG漂移，避免数据库只含阻燃材料。,原文Table 2,原始论文开放全文,Influence of Sequential Liquid Ammonia and Caustic Mercerization Pre-Treatment on Dyeing Performance of Knit Cotton Fabric,2022.0,10.3390/ma15051758,https://pmc.ncbi.nlm.nih.gov/articles/PMC8911594/,真实针织棉常规工业预处理；S5非阻燃基线,不是阻燃研究，纳入目的仅为现实棉织物热响应基线。,是,2026-09-06
297,CTG0298,C-真实城市棉织物基线,mercerization/liquid-ammonia pretreatment,LA,,,棉,针织物,knit cotton fabric,,LA,普通服装/家纺棉织物非阻燃热响应基线,,,,,,,,,352.0,365.0,,,,700.0,11.38,,用于补充非阻燃、常规纺织前处理造成的TG漂移，避免数据库只含阻燃材料。,原文Table 2,原始论文开放全文,Influence of Sequential Liquid Ammonia and Caustic Mercerization Pre-Treatment on Dyeing Performance of Knit Cotton Fabric,2022.0,10.3390/ma15051758,https://pmc.ncbi.nlm.nih.gov/articles/PMC8911594/,真实针织棉常规工业预处理；S5非阻燃基线,不是阻燃研究，纳入目的仅为现实棉织物热响应基线。,是,2026-09-06
298,CTG0299,C-真实城市棉织物基线,mercerization/liquid-ammonia pretreatment,CM/LA,,,棉,针织物,knit cotton fabric,,CM/LA,普通服装/家纺棉织物非阻燃热响应基线,,,,,,,,,347.0,369.0,,,,700.0,11.05,,用于补充非阻燃、常规纺织前处理造成的TG漂移，避免数据库只含阻燃材料。,原文Table 2,原始论文开放全文,Influence of Sequential Liquid Ammonia and Caustic Mercerization Pre-Treatment on Dyeing Performance of Knit Cotton Fabric,2022.0,10.3390/ma15051758,https://pmc.ncbi.nlm.nih.gov/articles/PMC8911594/,真实针织棉常规工业预处理；S5非阻燃基线,不是阻燃研究，纳入目的仅为现实棉织物热响应基线。,是,2026-09-06
299,CTG0300,C-真实城市棉织物基线,mercerization/liquid-ammonia pretreatment,LA/CM,,,棉,针织物,knit cotton fabric,,LA/CM,普通服装/家纺棉织物非阻燃热响应基线,,,,,,,,,350.0,367.0,,,,700.0,12.38,,用于补充非阻燃、常规纺织前处理造成的TG漂移，避免数据库只含阻燃材料。,原文Table 2,原始论文开放全文,Influence of Sequential Liquid Ammonia and Caustic Mercerization Pre-Treatment on Dyeing Performance of Knit Cotton Fabric,2022.0,10.3390/ma15051758,https://pmc.ncbi.nlm.nih.gov/articles/PMC8911594/,真实针织棉常规工业预处理；S5非阻燃基线,不是阻燃研究，纳入目的仅为现实棉织物热响应基线。,是,2026-09-06
300,CTG0301,C-高质量真实PET织物基线,PET-CMCS surface finishing,Untreated PET,,,聚酯,织物,polyethylene terephthalate fabric,,untreated,服装/医院/公共空间PET织物热响应基线,,,,,,,,,411.9,433.2,,,,700.0,18.3,,原文列名Tei，按原文定义保存于起始分解栏；Tmax及700°C残余均来自Table 1。,原文Table 1,Carbohydrate Polymers原始论文,Preparation and properties of polyester fabrics grafted with O-carboxymethyl chitosan,2014.0,10.1016/j.carbpol.2014.06.088,https://www.sciencedirect.com/science/article/abs/pii/S0144861714006663,真实PET织物表面处理系列；S2基础辅助参照,不是阻燃专门处理；用于现实PET热响应基线。,是,2026-09-06
301,CTG0302,C-高质量真实PET织物基线,PET-CMCS surface finishing,Saponified PET,,,聚酯,织物,polyethylene terephthalate fabric,,saponified,服装/医院/公共空间PET织物热响应基线,,,,,,,,,410.3,432.7,,,,700.0,20.8,,原文列名Tei，按原文定义保存于起始分解栏；Tmax及700°C残余均来自Table 1。,原文Table 1,Carbohydrate Polymers原始论文,Preparation and properties of polyester fabrics grafted with O-carboxymethyl chitosan,2014.0,10.1016/j.carbpol.2014.06.088,https://www.sciencedirect.com/science/article/abs/pii/S0144861714006663,真实PET织物表面处理系列；S2基础辅助参照,不是阻燃专门处理；用于现实PET热响应基线。,是,2026-09-06
302,CTG0303,C-高质量真实PET织物基线,PET-CMCS surface finishing,PET-CMCS,,,聚酯,织物,polyethylene terephthalate fabric,,O-carboxymethyl chitosan grafted,服装/医院/公共空间PET织物热响应基线,,,,,,,,,411.4,432.9,,,,700.0,18.5,,原文列名Tei，按原文定义保存于起始分解栏；Tmax及700°C残余均来自Table 1。,原文Table 1,Carbohydrate Polymers原始论文,Preparation and properties of polyester fabrics grafted with O-carboxymethyl chitosan,2014.0,10.1016/j.carbpol.2014.06.088,https://www.sciencedirect.com/science/article/abs/pii/S0144861714006663,真实PET织物表面处理系列；S2基础辅助参照,不是阻燃专门处理；用于现实PET热响应基线。,是,2026-09-06
303,CTG0304,C-高质量真实PET织物基线,PET-CMCS surface finishing,PET-PEI-CMCS,,,聚酯,织物,polyethylene terephthalate fabric,,PEI-assisted O-carboxymethyl chitosan grafted,服装/医院/公共空间PET织物热响应基线,,,,,,,,,409.8,433.4,,,,700.0,19.3,,原文列名Tei，按原文定义保存于起始分解栏；Tmax及700°C残余均来自Table 1。,原文Table 1,Carbohydrate Polymers原始论文,Preparation and properties of polyester fabrics grafted with O-carboxymethyl chitosan,2014.0,10.1016/j.carbpol.2014.06.088,https://www.sciencedirect.com/science/article/abs/pii/S0144861714006663,真实PET织物表面处理系列；S2基础辅助参照,不是阻燃专门处理；用于现实PET热响应基线。,是,2026-09-06
304,CTG0305,B-商业阻燃剂/真实织物,Fire-off®,100% Cotton,,commercially available Fire-off flame-retardant chemical,棉,织物,100% cotton,,untreated,普通棉/PET/CVC及公共建筑纺织热响应参照,,,,,,,,,342.0,373.0,,,,750.0,3.6,,T1/T2按原文Table 1定义；50/50样品为两个组分导致温区范围，数值栏取范围下限并在说明完整保留范围。,原文Table 1,原始论文开放全文/作者稿,"A Comparative Thermal Analysis of Fire-off Treated Cotton, Polyester and Co/PET Fabrics",2019.0,10.32710/tekstilvekonfeksiyon.585614,https://dergipark.org.tr/en/pub/tekstilvekonfeksiyon/article/585614,商业Fire-off处理真实织物；S2/S3/S5均相关,50/50混纺的两阶段温度以范围报告，不伪造单一精确峰温。,是,2026-09-06
305,CTG0306,B-商业阻燃剂/真实织物,Fire-off®,100% Cotton-treated,,commercially available Fire-off flame-retardant chemical,棉,织物,100% cotton,,Fire-off treated,普通棉/PET/CVC及公共建筑纺织热响应参照,,,,,,,,,273.0,310.0,,,,750.0,21.04,,T1/T2按原文Table 1定义；50/50样品为两个组分导致温区范围，数值栏取范围下限并在说明完整保留范围。,原文Table 1,原始论文开放全文/作者稿,"A Comparative Thermal Analysis of Fire-off Treated Cotton, Polyester and Co/PET Fabrics",2019.0,10.32710/tekstilvekonfeksiyon.585614,https://dergipark.org.tr/en/pub/tekstilvekonfeksiyon/article/585614,商业Fire-off处理真实织物；S2/S3/S5均相关,50/50混纺的两阶段温度以范围报告，不伪造单一精确峰温。,是,2026-09-06
306,CTG0307,B-商业阻燃剂/真实织物,Fire-off®,100% PET,,commercially available Fire-off flame-retardant chemical,聚酯,织物,100% PET,,untreated,普通棉/PET/CVC及公共建筑纺织热响应参照,,,,,,,,,414.0,455.0,,,,750.0,13.12,,T1/T2按原文Table 1定义；50/50样品为两个组分导致温区范围，数值栏取范围下限并在说明完整保留范围。,原文Table 1,原始论文开放全文/作者稿,"A Comparative Thermal Analysis of Fire-off Treated Cotton, Polyester and Co/PET Fabrics",2019.0,10.32710/tekstilvekonfeksiyon.585614,https://dergipark.org.tr/en/pub/tekstilvekonfeksiyon/article/585614,商业Fire-off处理真实织物；S2/S3/S5均相关,50/50混纺的两阶段温度以范围报告，不伪造单一精确峰温。,是,2026-09-06
307,CTG0308,B-商业阻燃剂/真实织物,Fire-off®,100% PET-treated,,commercially available Fire-off flame-retardant chemical,聚酯,织物,100% PET,,Fire-off treated,普通棉/PET/CVC及公共建筑纺织热响应参照,,,,,,,,,406.0,456.0,,,,750.0,11.92,,T1/T2按原文Table 1定义；50/50样品为两个组分导致温区范围，数值栏取范围下限并在说明完整保留范围。,原文Table 1,原始论文开放全文/作者稿,"A Comparative Thermal Analysis of Fire-off Treated Cotton, Polyester and Co/PET Fabrics",2019.0,10.32710/tekstilvekonfeksiyon.585614,https://dergipark.org.tr/en/pub/tekstilvekonfeksiyon/article/585614,商业Fire-off处理真实织物；S2/S3/S5均相关,50/50混纺的两阶段温度以范围报告，不伪造单一精确峰温。,是,2026-09-06
308,CTG0309,B-商业阻燃剂/真实织物,Fire-off®,50/50 Co/PET,,commercially available Fire-off flame-retardant chemical,棉/聚酯,织物,50% cotton / 50% PET,,untreated; T1 range 345–381°C; T2 range 403–450°C,普通棉/PET/CVC及公共建筑纺织热响应参照,,,,,,,,,345.0,403.0,,,,750.0,9.01,,T1/T2按原文Table 1定义；50/50样品为两个组分导致温区范围，数值栏取范围下限并在说明完整保留范围。,原文Table 1,原始论文开放全文/作者稿,"A Comparative Thermal Analysis of Fire-off Treated Cotton, Polyester and Co/PET Fabrics",2019.0,10.32710/tekstilvekonfeksiyon.585614,https://dergipark.org.tr/en/pub/tekstilvekonfeksiyon/article/585614,商业Fire-off处理真实织物；S2/S3/S5均相关,50/50混纺的两阶段温度以范围报告，不伪造单一精确峰温。,是,2026-09-06
309,CTG0310,B-商业阻燃剂/真实织物,Fire-off®,50/50 Co/PET-treated,,commercially available Fire-off flame-retardant chemical,棉/聚酯,织物,50% cotton / 50% PET,,Fire-off treated; T1 range 272–311°C; T2 range 395–456°C,普通棉/PET/CVC及公共建筑纺织热响应参照,,,,,,,,,272.0,395.0,,,,750.0,13.69,,T1/T2按原文Table 1定义；50/50样品为两个组分导致温区范围，数值栏取范围下限并在说明完整保留范围。,原文Table 1,原始论文开放全文/作者稿,"A Comparative Thermal Analysis of Fire-off Treated Cotton, Polyester and Co/PET Fabrics",2019.0,10.32710/tekstilvekonfeksiyon.585614,https://dergipark.org.tr/en/pub/tekstilvekonfeksiyon/article/585614,商业Fire-off处理真实织物；S2/S3/S5均相关,50/50混纺的两阶段温度以范围报告，不伪造单一精确峰温。,是,2026-09-06
310,CTG0311,C-真实PET织物TG+LOI配对,adhesion-promoter FR PET system,PA,,,聚酯,织物,polyester/PET fabric,,untreated PET,PET装饰/服装/内装阻燃辅助参照,N2,30.0,10,,750.0,,,,398.0,425.0,,,,750.0,2.0,17.8,原文Table 2逐阶段给Onset/Peak/Endset；本表保存各阶段Peak并保留最终char yield。,原文Table 2 + Table 4,Journal of Industrial Textiles原始论文,Protection of polyester fabric from ignition by a new chemical modification method,2017.0,10.1177/1528083716648761,https://journals.sagepub.com/doi/10.1177/1528083716648761,真实PET织物；S2辅助参照,不同配方多阶段分解；未出现阶段保持空值。,是,2026-09-06
311,CTG0312,C-真实PET织物TG+LOI配对,adhesion-promoter FR PET system,PB,,,聚酯,织物,polyester/PET fabric,,adhesion promoter / coated PET; three degradation stages,PET装饰/服装/内装阻燃辅助参照,N2,30.0,10,,750.0,,,,113.0,132.0,313.0,,,750.0,10.0,26.0,原文Table 2逐阶段给Onset/Peak/Endset；本表保存各阶段Peak并保留最终char yield。,原文Table 2 + Table 4,Journal of Industrial Textiles原始论文,Protection of polyester fabric from ignition by a new chemical modification method,2017.0,10.1177/1528083716648761,https://journals.sagepub.com/doi/10.1177/1528083716648761,真实PET织物；S2辅助参照,不同配方多阶段分解；未出现阶段保持空值。,是,2026-09-06
312,CTG0313,C-真实PET织物TG+LOI配对,adhesion-promoter FR PET system,PC,,,聚酯,织物,polyester/PET fabric,,durable FR coating with adhesion promoter,PET装饰/服装/内装阻燃辅助参照,N2,30.0,10,,750.0,,,,274.0,310.0,415.0,,,750.0,12.0,27.3,原文Table 2逐阶段给Onset/Peak/Endset；本表保存各阶段Peak并保留最终char yield。,原文Table 2 + Table 4,Journal of Industrial Textiles原始论文,Protection of polyester fabric from ignition by a new chemical modification method,2017.0,10.1177/1528083716648761,https://journals.sagepub.com/doi/10.1177/1528083716648761,真实PET织物；S2辅助参照,不同配方多阶段分解；未出现阶段保持空值。,是,2026-09-06
313,CTG0314,C-真实PET织物TG+LOI配对,adhesion-promoter FR PET system,PD,,,聚酯,织物,polyester/PET fabric,,best durable FR/AP formulation,PET装饰/服装/内装阻燃辅助参照,N2,30.0,10,,750.0,,,,319.0,350.0,,,,750.0,20.0,27.6,原文Table 2逐阶段给Onset/Peak/Endset；本表保存各阶段Peak并保留最终char yield。,原文Table 2 + Table 4,Journal of Industrial Textiles原始论文,Protection of polyester fabric from ignition by a new chemical modification method,2017.0,10.1177/1528083716648761,https://journals.sagepub.com/doi/10.1177/1528083716648761,真实PET织物；S2辅助参照,不同配方多阶段分解；未出现阶段保持空值。,是,2026-09-06
314,CTG0315,C-真实PET织物TG+LOI配对,adhesion-promoter FR PET system,PE,,,聚酯,织物,polyester/PET fabric,,non-durable coating without AP,PET装饰/服装/内装阻燃辅助参照,N2,30.0,10,,750.0,,,,126.0,147.0,426.0,,,750.0,10.0,17.8,原文Table 2逐阶段给Onset/Peak/Endset；本表保存各阶段Peak并保留最终char yield。,原文Table 2 + Table 4,Journal of Industrial Textiles原始论文,Protection of polyester fabric from ignition by a new chemical modification method,2017.0,10.1177/1528083716648761,https://journals.sagepub.com/doi/10.1177/1528083716648761,真实PET织物；S2辅助参照,不同配方多阶段分解；未出现阶段保持空值。,是,2026-09-06
315,CTG0316,C-真实PET织物TG+LOI配对,adhesion-promoter FR PET system,PF,,,聚酯,织物,polyester/PET fabric,,non-durable coating without AP,PET装饰/服装/内装阻燃辅助参照,N2,30.0,10,,750.0,,,,374.0,405.0,,,,750.0,11.0,17.9,原文Table 2逐阶段给Onset/Peak/Endset；本表保存各阶段Peak并保留最终char yield。,原文Table 2 + Table 4,Journal of Industrial Textiles原始论文,Protection of polyester fabric from ignition by a new chemical modification method,2017.0,10.1177/1528083716648761,https://journals.sagepub.com/doi/10.1177/1528083716648761,真实PET织物；S2辅助参照,不同配方多阶段分解；未出现阶段保持空值。,是,2026-09-06
316,CTG0317,C-真实PET涂层织物TG+LOI,CPA-Al/PU coating,PU/T,,,聚酯,织物,polyester textile with PU coating,,PU/T,软包/涂层PET/公共内装参照,,,,,,375.0,,,,,,,,600.0,9.2,20.0,"Td,1%=未在该行公开片段显示°C；T5按原文Td,5%填入。",原文Table 5 + Table 3,原始论文开放全文,Synthesis and Characterization of Aluminum 2-Carboxyethyl-Phenyl-Phosphinate and Its Flame-Retardant Application in Polyester,2019.0,10.3390/polym11121969,https://pmc.ncbi.nlm.nih.gov/articles/PMC6960942/,真实聚酯涂层织物；S2辅助参照,表格同时提供Td1%，本数据库无专列，保留在说明。,是,2026-09-06
317,CTG0318,C-真实PET涂层织物TG+LOI,CPA-Al/PU coating,7.1%CPA-Al/PU/T,,,聚酯,织物,polyester textile with PU coating,,7.1%CPA-Al/PU/T,软包/涂层PET/公共内装参照,,,,,,388.0,,,,,,,,600.0,17.2,23.6,"Td,1%=315°C；T5按原文Td,5%填入。",原文Table 5 + Table 3,原始论文开放全文,Synthesis and Characterization of Aluminum 2-Carboxyethyl-Phenyl-Phosphinate and Its Flame-Retardant Application in Polyester,2019.0,10.3390/polym11121969,https://pmc.ncbi.nlm.nih.gov/articles/PMC6960942/,真实聚酯涂层织物；S2辅助参照,表格同时提供Td1%，本数据库无专列，保留在说明。,是,2026-09-06
318,CTG0319,C-真实PET涂层织物TG+LOI,CPA-Al/PU coating,10.3%CPA-Al/PU/T,,,聚酯,织物,polyester textile with PU coating,,10.3%CPA-Al/PU/T,软包/涂层PET/公共内装参照,,,,,,388.0,,,,,,,,600.0,17.5,23.8,"Td,1%=321°C；T5按原文Td,5%填入。",原文Table 5 + Table 3,原始论文开放全文,Synthesis and Characterization of Aluminum 2-Carboxyethyl-Phenyl-Phosphinate and Its Flame-Retardant Application in Polyester,2019.0,10.3390/polym11121969,https://pmc.ncbi.nlm.nih.gov/articles/PMC6960942/,真实聚酯涂层织物；S2辅助参照,表格同时提供Td1%，本数据库无专列，保留在说明。,是,2026-09-06
319,CTG0320,C-真实PET涂层织物TG+LOI,CPA-Al/PU coating,14.7%CPA-Al/PU/T,,,聚酯,织物,polyester textile with PU coating,,14.7%CPA-Al/PU/T,软包/涂层PET/公共内装参照,,,,,,384.0,,,,,,,,600.0,19.0,24.5,"Td,1%=317°C；T5按原文Td,5%填入。",原文Table 5 + Table 3,原始论文开放全文,Synthesis and Characterization of Aluminum 2-Carboxyethyl-Phenyl-Phosphinate and Its Flame-Retardant Application in Polyester,2019.0,10.3390/polym11121969,https://pmc.ncbi.nlm.nih.gov/articles/PMC6960942/,真实聚酯涂层织物；S2辅助参照,表格同时提供Td1%，本数据库无专列，保留在说明。,是,2026-09-06
320,CTG0321,B-真实城市软包PET,PET upholstery + expandable graphite,Original PET - N2,,,聚酯,家具软包织物,PET upholstery fabric,,untreated,家具/座椅/公共空间软包，城市用途高相关,N2,,,,,329.6,,,,,,,,600.0,13.5,,Tend=477.9°C；T5–Tend区间失重及Tend–600°C失重原文Table 3均可追溯。,原文Table 3,Journal of Industrial Textiles原始论文,"Graphite flame retardant applied on polyester textiles: flammable, thermal and in vitro toxicological analysis",2022.0,10.1177/15280837211062056,https://journals.sagepub.com/doi/10.1177/15280837211062056,明确PET upholstery fabric；与城市软包/座椅应用直接相关,Tend是DTGA定义的PET分解结束温度，不等同Tmax。,是,2026-09-06
321,CTG0322,B-真实城市软包PET,PET upholstery + expandable graphite,PET + EG50 - N2,,,聚酯,家具软包织物,PET upholstery fabric,,expandable graphite EG50 treatment,家具/座椅/公共空间软包，城市用途高相关,N2,,,,,347.1,,,,,,,,600.0,44.5,,Tend=484.4°C；T5–Tend区间失重及Tend–600°C失重原文Table 3均可追溯。,原文Table 3,Journal of Industrial Textiles原始论文,"Graphite flame retardant applied on polyester textiles: flammable, thermal and in vitro toxicological analysis",2022.0,10.1177/15280837211062056,https://journals.sagepub.com/doi/10.1177/15280837211062056,明确PET upholstery fabric；与城市软包/座椅应用直接相关,Tend是DTGA定义的PET分解结束温度，不等同Tmax。,是,2026-09-06
322,CTG0323,B-真实城市软包PET,PET upholstery + expandable graphite,Original PET - O2,,,聚酯,家具软包织物,PET upholstery fabric,,untreated,家具/座椅/公共空间软包，城市用途高相关,O2,,,,,352.4,,,,,,,,600.0,0.6,,Tend=462.4°C；T5–Tend区间失重及Tend–600°C失重原文Table 3均可追溯。,原文Table 3,Journal of Industrial Textiles原始论文,"Graphite flame retardant applied on polyester textiles: flammable, thermal and in vitro toxicological analysis",2022.0,10.1177/15280837211062056,https://journals.sagepub.com/doi/10.1177/15280837211062056,明确PET upholstery fabric；与城市软包/座椅应用直接相关,Tend是DTGA定义的PET分解结束温度，不等同Tmax。,是,2026-09-06
323,CTG0324,B-真实城市软包PET,PET upholstery + expandable graphite,PET + EG50 - O2,,,聚酯,家具软包织物,PET upholstery fabric,,expandable graphite EG50 treatment,家具/座椅/公共空间软包，城市用途高相关,O2,,,,,316.3,,,,,,,,600.0,35.7,,Tend=444.3°C；T5–Tend区间失重及Tend–600°C失重原文Table 3均可追溯。,原文Table 3,Journal of Industrial Textiles原始论文,"Graphite flame retardant applied on polyester textiles: flammable, thermal and in vitro toxicological analysis",2022.0,10.1177/15280837211062056,https://journals.sagepub.com/doi/10.1177/15280837211062056,明确PET upholstery fabric；与城市软包/座椅应用直接相关,Tend是DTGA定义的PET分解结束温度，不等同Tmax。,是,2026-09-06
324,CTG0325,B-真实再生PET织物,rPET + P/N/lignin coating,rPET,,,聚酯,织物,recycled PET fabric,,untreated rPET,再生PET窗帘/软包/服装/公共空间可持续纺织参照,air,,,,,,,,,436.5,597.7,,,800.0,0.95,26.0,"Tp,L（如有）/Tp1/Tp2按原文Table 4保存；LOI来自Table 7。",原文Table 4 + Table 7,ACS Omega原始论文开放全文,Biobased Lignin as a Sustainable Flame Retardant Additive for Recycled Polyester Fabrics,2026.0,10.1021/acsomega.6c00738,https://pmc.ncbi.nlm.nih.gov/articles/PMC13280842/,真实rPET织物；S2及城市再生聚酯高相关,LOI原文含SD；本数值栏保存均值，原始误差可回溯正文。,是,2026-09-06
325,CTG0326,B-真实再生PET织物,rPET + P/N/lignin coating,L0,,,聚酯,织物,recycled PET fabric,,P-FR/PVA/CA/sericin coating; lignin=0% owf,再生PET窗帘/软包/服装/公共空间可持续纺织参照,air,,,,,,,,,427.2,548.5,,,800.0,8.25,31.1,"Tp,L（如有）/Tp1/Tp2按原文Table 4保存；LOI来自Table 7。",原文Table 4 + Table 7,ACS Omega原始论文开放全文,Biobased Lignin as a Sustainable Flame Retardant Additive for Recycled Polyester Fabrics,2026.0,10.1021/acsomega.6c00738,https://pmc.ncbi.nlm.nih.gov/articles/PMC13280842/,真实rPET织物；S2及城市再生聚酯高相关,LOI原文含SD；本数值栏保存均值，原始误差可回溯正文。,是,2026-09-06
326,CTG0327,B-真实再生PET织物,rPET + P/N/lignin coating,L1,,,聚酯,织物,recycled PET fabric,,P-FR/PVA/CA/sericin coating; lignin=1% owf,再生PET窗帘/软包/服装/公共空间可持续纺织参照,air,,,,,,,,,427.5,564.2,,,800.0,6.23,37.5,"Tp,L（如有）/Tp1/Tp2按原文Table 4保存；LOI来自Table 7。",原文Table 4 + Table 7,ACS Omega原始论文开放全文,Biobased Lignin as a Sustainable Flame Retardant Additive for Recycled Polyester Fabrics,2026.0,10.1021/acsomega.6c00738,https://pmc.ncbi.nlm.nih.gov/articles/PMC13280842/,真实rPET织物；S2及城市再生聚酯高相关,LOI原文含SD；本数值栏保存均值，原始误差可回溯正文。,是,2026-09-06
327,CTG0328,B-真实再生PET织物,rPET + P/N/lignin coating,L3,,,聚酯,织物,recycled PET fabric,,P-FR/PVA/CA/sericin coating; lignin=3% owf,再生PET窗帘/软包/服装/公共空间可持续纺织参照,air,,,,,,,,,304.3,431.5,,,800.0,8.32,39.4,"Tp,L（如有）/Tp1/Tp2按原文Table 4保存；LOI来自Table 7。",原文Table 4 + Table 7,ACS Omega原始论文开放全文,Biobased Lignin as a Sustainable Flame Retardant Additive for Recycled Polyester Fabrics,2026.0,10.1021/acsomega.6c00738,https://pmc.ncbi.nlm.nih.gov/articles/PMC13280842/,真实rPET织物；S2及城市再生聚酯高相关,LOI原文含SD；本数值栏保存均值，原始误差可回溯正文。,是,2026-09-06
328,CTG0329,B-真实再生PET织物,rPET + P/N/lignin coating,L5,,,聚酯,织物,recycled PET fabric,,P-FR/PVA/CA/sericin coating; lignin=5% owf,再生PET窗帘/软包/服装/公共空间可持续纺织参照,air,,,,,,,,,300.5,426.5,,,800.0,10.15,47.0,"Tp,L（如有）/Tp1/Tp2按原文Table 4保存；LOI来自Table 7。",原文Table 4 + Table 7,ACS Omega原始论文开放全文,Biobased Lignin as a Sustainable Flame Retardant Additive for Recycled Polyester Fabrics,2026.0,10.1021/acsomega.6c00738,https://pmc.ncbi.nlm.nih.gov/articles/PMC13280842/,真实rPET织物；S2及城市再生聚酯高相关,LOI原文含SD；本数值栏保存均值，原始误差可回溯正文。,是,2026-09-06
329,CTG0330,C-高质量真实PET织物TG+LOI,P-FR/sericin/Si-FR intumescent coating,Control,,,聚酯,织物,alkaline-treated PET fabric,,Control,窗帘/软包/公共空间可持续阻燃PET参照,air,,10,25.0,800.0,,404.8,,,439.5,575.2,,,800.0,0.3,21.1,Table 6给出各阶段DTG峰及速率；LOI为洗前均值，洗后值另有Table 10。,原文Table 6 + Table 10,原始论文开放全文,"Sustainable Intumescent Flame-Retardant Coating with Sericin, Phosphorus, and Silicon for Polyester Fabrics",2026.0,10.3390/polym18060682,https://pmc.ncbi.nlm.nih.gov/articles/PMC13030323/,真实PET织物；城市室内纺织高相关,LOI原文以mean±SD报告，此处只填均值。,是,2026-09-06
330,CTG0331,C-高质量真实PET织物TG+LOI,P-FR/sericin/Si-FR intumescent coating,OP10,,,聚酯,织物,alkaline-treated PET fabric,,OP10,窗帘/软包/公共空间可持续阻燃PET参照,air,,10,25.0,800.0,,367.7,,,245.2,435.5,,,800.0,6.3,32.2,Table 6给出各阶段DTG峰及速率；LOI为洗前均值，洗后值另有Table 10。,原文Table 6 + Table 10,原始论文开放全文,"Sustainable Intumescent Flame-Retardant Coating with Sericin, Phosphorus, and Silicon for Polyester Fabrics",2026.0,10.3390/polym18060682,https://pmc.ncbi.nlm.nih.gov/articles/PMC13030323/,真实PET织物；城市室内纺织高相关,LOI原文以mean±SD报告，此处只填均值。,是,2026-09-06
331,CTG0332,C-高质量真实PET织物TG+LOI,P-FR/sericin/Si-FR intumescent coating,OP10-SC,,,聚酯,织物,alkaline-treated PET fabric,,OP10-SC,窗帘/软包/公共空间可持续阻燃PET参照,air,,10,25.0,800.0,,352.8,,,242.3,427.8,,,800.0,7.3,31.3,Table 6给出各阶段DTG峰及速率；LOI为洗前均值，洗后值另有Table 10。,原文Table 6 + Table 10,原始论文开放全文,"Sustainable Intumescent Flame-Retardant Coating with Sericin, Phosphorus, and Silicon for Polyester Fabrics",2026.0,10.3390/polym18060682,https://pmc.ncbi.nlm.nih.gov/articles/PMC13030323/,真实PET织物；城市室内纺织高相关,LOI原文以mean±SD报告，此处只填均值。,是,2026-09-06
332,CTG0333,C-高质量真实PET织物TG+LOI,P-FR/sericin/Si-FR intumescent coating,OP10-SC-Si2,,,聚酯,织物,alkaline-treated PET fabric,,OP10-SC-Si2,窗帘/软包/公共空间可持续阻燃PET参照,air,,10,25.0,800.0,,347.0,,,244.3,432.5,,,800.0,7.5,31.7,Table 6给出各阶段DTG峰及速率；LOI为洗前均值，洗后值另有Table 10。,原文Table 6 + Table 10,原始论文开放全文,"Sustainable Intumescent Flame-Retardant Coating with Sericin, Phosphorus, and Silicon for Polyester Fabrics",2026.0,10.3390/polym18060682,https://pmc.ncbi.nlm.nih.gov/articles/PMC13030323/,真实PET织物；城市室内纺织高相关,LOI原文以mean±SD报告，此处只填均值。,是,2026-09-06
333,CTG0334,B-真实城市医用PET织物,PET/TiO2 medical textile,Pristine PET,,local manufacturer supplied PET substrate,聚酯,平纹机织物,"100% PET, 97 g/m²",97.0,pristine,医院/医疗防护/公共卫生纺织,,,,,,,,,428.0,,,,,700.0,1.6,,Final decomposition temperature=543°C；原文Table 2。,原文Table 2,原始论文开放全文,Surface Engineering of PET Fabrics with TiO2 Nanoparticles for Enhanced Antibacterial and Thermal Properties in Medical Textiles,2025.0,,https://www.mdpi.com/2673-7248/5/4/71,明确医院/medical textile使用语境；城市实际用途高相关,非阻燃专用配方，作为现实PET热响应基线。,是,2026-09-06
334,CTG0335,B-真实城市医用PET织物,PET/TiO2 medical textile,S1,,local manufacturer supplied PET substrate,聚酯,平纹机织物,"100% PET, 97 g/m²",97.0,TiO2 precursor TPOT=30 mL/L,医院/医疗防护/公共卫生纺织,,,,,,,,,438.0,,,,,700.0,11.6,,Final decomposition temperature=561°C；原文Table 2。,原文Table 2,原始论文开放全文,Surface Engineering of PET Fabrics with TiO2 Nanoparticles for Enhanced Antibacterial and Thermal Properties in Medical Textiles,2025.0,,https://www.mdpi.com/2673-7248/5/4/71,明确医院/medical textile使用语境；城市实际用途高相关,非阻燃专用配方，作为现实PET热响应基线。,是,2026-09-06
335,CTG0336,B-真实城市医用PET织物,PET/TiO2 medical textile,S2,,local manufacturer supplied PET substrate,聚酯,平纹机织物,"100% PET, 97 g/m²",97.0,TiO2 precursor TPOT=60 mL/L,医院/医疗防护/公共卫生纺织,,,,,,,,,441.0,,,,,700.0,30.5,,Final decomposition temperature=603°C；原文Table 2。,原文Table 2,原始论文开放全文,Surface Engineering of PET Fabrics with TiO2 Nanoparticles for Enhanced Antibacterial and Thermal Properties in Medical Textiles,2025.0,,https://www.mdpi.com/2673-7248/5/4/71,明确医院/medical textile使用语境；城市实际用途高相关,非阻燃专用配方，作为现实PET热响应基线。,是,2026-09-06
336,CTG0337,B-真实城市医用PET织物,PET/TiO2 medical textile,S3,,local manufacturer supplied PET substrate,聚酯,平纹机织物,"100% PET, 97 g/m²",97.0,TiO2 precursor TPOT=90 mL/L,医院/医疗防护/公共卫生纺织,,,,,,,,,437.0,,,,,700.0,46.3,,Final decomposition temperature=599°C；原文Table 2。,原文Table 2,原始论文开放全文,Surface Engineering of PET Fabrics with TiO2 Nanoparticles for Enhanced Antibacterial and Thermal Properties in Medical Textiles,2025.0,,https://www.mdpi.com/2673-7248/5/4/71,明确医院/medical textile使用语境；城市实际用途高相关,非阻燃专用配方，作为现实PET热响应基线。,是,2026-09-06
337,CTG0338,C-真实芳纶织物耐久状态,plasma-induced P/F grafted aramid,U,,,芳纶,织物,aramid fabric,,untreated,消防/应急救援/高温防护服参照,N2,,,,,,,,,480.94,,,,,,,原文TGA characteristic temperature=448.97°C，对应remaining weight=92.9%；DTG characteristic temperature=480.94°C。,原文Table 3,原始论文开放全文,Durable Flame-Resistant and Ultra-Hydrophobic Aramid Fabrics via Plasma-Induced Graft Polymerization,2020.0,10.3390/coatings10121257,https://www.mdpi.com/2079-6412/10/12/1257,真实芳纶织物，含10次洗涤状态；S1高相关,原文“TGA temperature”定义不是标准T5/T10，因此只在说明保留；DTG温度填入Tmax栏。,是,2026-09-06
338,CTG0339,C-真实芳纶织物耐久状态,plasma-induced P/F grafted aramid,UC,,,芳纶,织物,aramid fabric,,untreated plasma; P-F coating,消防/应急救援/高温防护服参照,N2,,,,,,,,,481.63,,,,,,,原文TGA characteristic temperature=444.89°C，对应remaining weight=86.4%；DTG characteristic temperature=481.63°C。,原文Table 3,原始论文开放全文,Durable Flame-Resistant and Ultra-Hydrophobic Aramid Fabrics via Plasma-Induced Graft Polymerization,2020.0,10.3390/coatings10121257,https://www.mdpi.com/2079-6412/10/12/1257,真实芳纶织物，含10次洗涤状态；S1高相关,原文“TGA temperature”定义不是标准T5/T10，因此只在说明保留；DTG温度填入Tmax栏。,是,2026-09-06
339,CTG0340,C-真实芳纶织物耐久状态,plasma-induced P/F grafted aramid,UCW10,,,芳纶,织物,aramid fabric,,UC after 10 washing cycles,消防/应急救援/高温防护服参照,N2,,,,,,,,,479.68,,,,,,,原文TGA characteristic temperature=440.3°C，对应remaining weight=85.8%；DTG characteristic temperature=479.68°C。,原文Table 3,原始论文开放全文,Durable Flame-Resistant and Ultra-Hydrophobic Aramid Fabrics via Plasma-Induced Graft Polymerization,2020.0,10.3390/coatings10121257,https://www.mdpi.com/2079-6412/10/12/1257,真实芳纶织物，含10次洗涤状态；S1高相关,原文“TGA temperature”定义不是标准T5/T10，因此只在说明保留；DTG温度填入Tmax栏。,是,2026-09-06
340,CTG0341,C-真实芳纶织物耐久状态,plasma-induced P/F grafted aramid,P,,,芳纶,织物,aramid fabric,,plasma-treated,消防/应急救援/高温防护服参照,N2,,,,,,,,,475.97,,,,,,,原文TGA characteristic temperature=445.58°C，对应remaining weight=92.5%；DTG characteristic temperature=475.97°C。,原文Table 3,原始论文开放全文,Durable Flame-Resistant and Ultra-Hydrophobic Aramid Fabrics via Plasma-Induced Graft Polymerization,2020.0,10.3390/coatings10121257,https://www.mdpi.com/2079-6412/10/12/1257,真实芳纶织物，含10次洗涤状态；S1高相关,原文“TGA temperature”定义不是标准T5/T10，因此只在说明保留；DTG温度填入Tmax栏。,是,2026-09-06
341,CTG0342,C-真实芳纶织物耐久状态,plasma-induced P/F grafted aramid,PC,,,芳纶,织物,aramid fabric,,plasma + P-F coating,消防/应急救援/高温防护服参照,N2,,,,,,,,,482.99,,,,,,,原文TGA characteristic temperature=448.87°C，对应remaining weight=90.0%；DTG characteristic temperature=482.99°C。,原文Table 3,原始论文开放全文,Durable Flame-Resistant and Ultra-Hydrophobic Aramid Fabrics via Plasma-Induced Graft Polymerization,2020.0,10.3390/coatings10121257,https://www.mdpi.com/2079-6412/10/12/1257,真实芳纶织物，含10次洗涤状态；S1高相关,原文“TGA temperature”定义不是标准T5/T10，因此只在说明保留；DTG温度填入Tmax栏。,是,2026-09-06
342,CTG0343,C-真实芳纶织物耐久状态,plasma-induced P/F grafted aramid,PCW10,,,芳纶,织物,aramid fabric,,PC after 10 washing cycles,消防/应急救援/高温防护服参照,N2,,,,,,,,,481.74,,,,,,,原文TGA characteristic temperature=447.03°C，对应remaining weight=89.7%；DTG characteristic temperature=481.74°C。,原文Table 3,原始论文开放全文,Durable Flame-Resistant and Ultra-Hydrophobic Aramid Fabrics via Plasma-Induced Graft Polymerization,2020.0,10.3390/coatings10121257,https://www.mdpi.com/2079-6412/10/12/1257,真实芳纶织物，含10次洗涤状态；S1高相关,原文“TGA temperature”定义不是标准T5/T10，因此只在说明保留；DTG温度填入Tmax栏。,是,2026-09-06
343,CTG0344,C-真实PET织物TG+LOI,urea/phosphoric acid/silica-sol PET,PO1,,,聚酯,织物,PET fabric,,untreated,PET功能/内装纺织阻燃参照,N2,30.0,10,25.0,750.0,,,,,,,,,750.0,1.8,20.0,TGA正文：PO1最终char≈1.8%；PO2=28.7%、PO3=34.8%、PO4=32%、PO5=31.2%。,原文TGA正文 + Table 3 LOI,Journal of Industrial Textiles原始论文,"Optimization of mechanical, thermal, and ignition properties of polyester fabric using urea and phosphoric acid",2020.0,10.1177/1528083718798636,https://journals.sagepub.com/doi/10.1177/1528083718798636,真实PET织物；S2辅助参照,最终残余来自TGA正文而非独立TGA表；测试终温750°C，因此作为R750保存。,是,2026-09-06
344,CTG0345,C-真实PET织物TG+LOI,urea/phosphoric acid/silica-sol PET,PO2,,,聚酯,织物,PET fabric,,UV/ozone + sol coating,PET功能/内装纺织阻燃参照,N2,30.0,10,25.0,750.0,,,,,,,,,750.0,28.7,23.5,TGA正文：PO1最终char≈1.8%；PO2=28.7%、PO3=34.8%、PO4=32%、PO5=31.2%。,原文TGA正文 + Table 3 LOI,Journal of Industrial Textiles原始论文,"Optimization of mechanical, thermal, and ignition properties of polyester fabric using urea and phosphoric acid",2020.0,10.1177/1528083718798636,https://journals.sagepub.com/doi/10.1177/1528083718798636,真实PET织物；S2辅助参照,最终残余来自TGA正文而非独立TGA表；测试终温750°C，因此作为R750保存。,是,2026-09-06
345,CTG0346,C-真实PET织物TG+LOI,urea/phosphoric acid/silica-sol PET,PO3,,,聚酯,织物,PET fabric,,UV/ozone + urea primary layer + sol coating; no phosphoric acid,PET功能/内装纺织阻燃参照,N2,30.0,10,25.0,750.0,,,,,,,,,750.0,34.8,28.5,TGA正文：PO1最终char≈1.8%；PO2=28.7%、PO3=34.8%、PO4=32%、PO5=31.2%。,原文TGA正文 + Table 3 LOI,Journal of Industrial Textiles原始论文,"Optimization of mechanical, thermal, and ignition properties of polyester fabric using urea and phosphoric acid",2020.0,10.1177/1528083718798636,https://journals.sagepub.com/doi/10.1177/1528083718798636,真实PET织物；S2辅助参照,最终残余来自TGA正文而非独立TGA表；测试终温750°C，因此作为R750保存。,是,2026-09-06
346,CTG0347,C-真实PET织物TG+LOI,urea/phosphoric acid/silica-sol PET,PO4,,,聚酯,织物,PET fabric,,sol/urea/phosphoric-acid formulation,PET功能/内装纺织阻燃参照,N2,30.0,10,25.0,750.0,,,,,,,,,750.0,32.0,21.0,TGA正文：PO1最终char≈1.8%；PO2=28.7%、PO3=34.8%、PO4=32%、PO5=31.2%。,原文TGA正文 + Table 3 LOI,Journal of Industrial Textiles原始论文,"Optimization of mechanical, thermal, and ignition properties of polyester fabric using urea and phosphoric acid",2020.0,10.1177/1528083718798636,https://journals.sagepub.com/doi/10.1177/1528083718798636,真实PET织物；S2辅助参照,最终残余来自TGA正文而非独立TGA表；测试终温750°C，因此作为R750保存。,是,2026-09-06
347,CTG0348,C-真实PET织物TG+LOI,urea/phosphoric acid/silica-sol PET,PO5,,,聚酯,织物,PET fabric,,sol/urea/phosphoric-acid formulation,PET功能/内装纺织阻燃参照,N2,30.0,10,25.0,750.0,,,,,,,,,750.0,31.2,20.8,TGA正文：PO1最终char≈1.8%；PO2=28.7%、PO3=34.8%、PO4=32%、PO5=31.2%。,原文TGA正文 + Table 3 LOI,Journal of Industrial Textiles原始论文,"Optimization of mechanical, thermal, and ignition properties of polyester fabric using urea and phosphoric acid",2020.0,10.1177/1528083718798636,https://journals.sagepub.com/doi/10.1177/1528083718798636,真实PET织物；S2辅助参照,最终残余来自TGA正文而非独立TGA表；测试终温750°C，因此作为R750保存。,是,2026-09-06
348,CTG0349,C-高质量真实PET阻燃织物,DOPO-APTES phosphorus-siloxane hybrid,PET fabric - 15% loading,,,聚酯,织物,PET fabric,,"DOPO-APTES, 15% loading",PET内装/窗帘/交通纺织阻燃参照,,,,,,,,,,,,,,800.0,18.2,26.0,摘要明确15% loading时LOI=26%，800°C char residue=18.2%，无熔滴。,出版社摘要明确数值,Materialia原始论文,Synergistic phosphorus-siloxane hybrids for concurrent flame retardancy and anti-dripping of PET fabrics: Mechanistic design and performance optimization,2026.0,10.1016/j.mtla.2026.102691,https://www.sciencedirect.com/science/article/abs/pii/S258915292600044X,真实PET阻燃织物；S2辅助,当前仅摘要关键TG/LOI数值，完整处理系列待全文。,是,2026-09-06
349,CTG0350,C-高质量真实PET阻燃织物,alginate/Si-P-N coating,PF-HUSC,,,聚酯,织物,polyester fabric,,optimized bio-based alginate + Si/P/N coating,PET公共内装/技术纺织阻燃参照,,,,,,,,,,,,,,700.0,35.1,35.3,摘要：PF-HUSC在700°C保留35.1% char，LOI=35.3±0.3%。,出版社摘要明确数值,International Journal of Biological Macromolecules原始论文,"Bio-based alginate and Si-, P- and N-containing compounds cooperate toward flame-retardant modification of polyester fabrics",2024.0,,https://www.sciencedirect.com/science/article/abs/pii/S0141813023060208,真实PET织物；S2高价值辅助,当前只录优化样；系列其他状态待全文表格提取。,是,2026-09-06
350,CTG0351,C-聚酯纤维/共聚体系辅助,P-containing co-PET / SiO2,PETP,,,聚酯,共聚酯/纤维前驱体（辅助）,phosphorus-containing flame-retardant co-polyester / SiO2 series,,P-containing co-PET,阻燃聚酯纤维、窗帘及内装聚酯的机理辅助参照,air,,,,,392.0,,,,448.0,504.0,,,800.0,10.1,21.0,空气TG/DTG系统比较含磷共聚PET及SiO2改性水平。,原文TGA表格,RSC Advances原始论文,Preparation and thermal cross-linking mechanism of co-polyester fiber with flame retardancy and anti-dripping by in situ polymerization,2022.0,10.1039/D1RA07410E,https://pubs.rsc.org/en/content/articlehtml/2022/ra/d1ra07410e,聚酯纤维级辅助，不是具体织物SKU,材料形态非完整织物，主分析需分层。,是,2026-09-06
351,CTG0352,C-聚酯纤维/共聚体系辅助,P-containing co-PET / SiO2,PETP-0.6Si,,,聚酯,共聚酯/纤维前驱体（辅助）,phosphorus-containing flame-retardant co-polyester / SiO2 series,,SiO2=0.6%,阻燃聚酯纤维、窗帘及内装聚酯的机理辅助参照,air,,,,,382.0,,,,432.0,502.0,,,800.0,11.1,24.5,空气TG/DTG系统比较含磷共聚PET及SiO2改性水平。,原文TGA表格,RSC Advances原始论文,Preparation and thermal cross-linking mechanism of co-polyester fiber with flame retardancy and anti-dripping by in situ polymerization,2022.0,10.1039/D1RA07410E,https://pubs.rsc.org/en/content/articlehtml/2022/ra/d1ra07410e,聚酯纤维级辅助，不是具体织物SKU,材料形态非完整织物，主分析需分层。,是,2026-09-06
352,CTG0353,C-聚酯纤维/共聚体系辅助,P-containing co-PET / SiO2,PETP-1Si,,,聚酯,共聚酯/纤维前驱体（辅助）,phosphorus-containing flame-retardant co-polyester / SiO2 series,,SiO2=1.0%,阻燃聚酯纤维、窗帘及内装聚酯的机理辅助参照,air,,,,,370.0,,,,424.0,497.0,,,800.0,12.1,26.0,空气TG/DTG系统比较含磷共聚PET及SiO2改性水平。,原文TGA表格,RSC Advances原始论文,Preparation and thermal cross-linking mechanism of co-polyester fiber with flame retardancy and anti-dripping by in situ polymerization,2022.0,10.1039/D1RA07410E,https://pubs.rsc.org/en/content/articlehtml/2022/ra/d1ra07410e,聚酯纤维级辅助，不是具体织物SKU,材料形态非完整织物，主分析需分层。,是,2026-09-06
353,CTG0354,C-聚酯纤维/共聚体系辅助,P-containing co-PET / SiO2,PETP-2Si,,,聚酯,共聚酯/纤维前驱体（辅助）,phosphorus-containing flame-retardant co-polyester / SiO2 series,,SiO2=2.0%,阻燃聚酯纤维、窗帘及内装聚酯的机理辅助参照,air,,,,,353.0,,,,417.0,491.0,,,800.0,13.5,29.5,空气TG/DTG系统比较含磷共聚PET及SiO2改性水平。,原文TGA表格,RSC Advances原始论文,Preparation and thermal cross-linking mechanism of co-polyester fiber with flame retardancy and anti-dripping by in situ polymerization,2022.0,10.1039/D1RA07410E,https://pubs.rsc.org/en/content/articlehtml/2022/ra/d1ra07410e,聚酯纤维级辅助，不是具体织物SKU,材料形态非完整织物，主分析需分层。,是,2026-09-06
354,CTG0355,C-聚酯纤维/共聚体系辅助,P-containing co-PET / SiO2,PETP-3Si,,,聚酯,共聚酯/纤维前驱体（辅助）,phosphorus-containing flame-retardant co-polyester / SiO2 series,,SiO2=3.0%,阻燃聚酯纤维、窗帘及内装聚酯的机理辅助参照,air,,,,,341.0,,,,411.0,487.0,,,800.0,15.4,31.0,空气TG/DTG系统比较含磷共聚PET及SiO2改性水平。,原文TGA表格,RSC Advances原始论文,Preparation and thermal cross-linking mechanism of co-polyester fiber with flame retardancy and anti-dripping by in situ polymerization,2022.0,10.1039/D1RA07410E,https://pubs.rsc.org/en/content/articlehtml/2022/ra/d1ra07410e,聚酯纤维级辅助，不是具体织物SKU,材料形态非完整织物，主分析需分层。,是,2026-09-06
355,CTG0356,B-真实PET机织物/商业化化学体系,sodium ligno-sulphonate PET,Control PET,,,聚酯,机织物,PET woven fabric,,untreated,聚酯窗帘/软包/城市室内纺织阻燃辅助参照,N2,2.0,10,,,400.0,420.0,,,,,,,,,19.0,450°C约35%剩余；500°C约18%。,原文TGA结果+LOI,Journal of Industrial Textiles原始论文,Effect of sodium ligno-sulphonate on flammability of PET woven fabric,,10.1177/15280837221150203,https://journals.sagepub.com/doi/10.1177/15280837221150203,真实PET机织物；S2相关,多温度剩余质量保留于说明，不混入单一残余栏。,是,2026-09-06
356,CTG0357,B-真实PET机织物/商业化化学体系,sodium ligno-sulphonate PET,SLS-200,,,聚酯,机织物,PET woven fabric,,sodium ligno-sulphonate 200 g/L; loading ≈35%,聚酯窗帘/软包/城市室内纺织阻燃辅助参照,N2,2.0,10,,,110.0,180.0,,,,,,,,,27.0,160°C约90%剩余；280°C约80%；420°C约65%；450°C约52%。,原文TGA结果+LOI,Journal of Industrial Textiles原始论文,Effect of sodium ligno-sulphonate on flammability of PET woven fabric,,10.1177/15280837221150203,https://journals.sagepub.com/doi/10.1177/15280837221150203,真实PET机织物；S2相关,多温度剩余质量保留于说明，不混入单一残余栏。,是,2026-09-06
357,CTG0358,C-真实耐久PET织物,plasma/UV durable FR PET,Pristine PET,,,聚酯,织物,polyester fabric,,untreated,服装/家具/交通内装PET耐久阻燃参照,N2,,,,,,,,,,,,,,9.7,,PET-D3/T4.5氮气最终残余26.7%，原PET 9.7%；处理样LOI=24%，10次洗后23.5%。洗后TG未确认，未另建记录。,出版社摘要明确数值,Progress in Organic Coatings原始论文,Durable flame retardant and dip-resistant coating of polyester fabrics by plasma surface treatment and UV-curing,2022.0,10.1016/j.porgcoat.2022.107066,https://www.sciencedirect.com/science/article/abs/pii/S0300944022003630,真实PET织物，城市家具/交通用途直接相关,摘要未明确最终残余对应温度，残余温度栏留空。,是,2026-09-06
358,CTG0359,C-真实耐久PET织物,plasma/UV durable FR PET,PET-D3/T4.5,,,聚酯,织物,polyester fabric,,plasma pretreatment + DPEA/TAEP UV-cured coating,服装/家具/交通内装PET耐久阻燃参照,N2,,,,,,,,,,,,,,26.7,24.0,PET-D3/T4.5氮气最终残余26.7%，原PET 9.7%；处理样LOI=24%，10次洗后23.5%。洗后TG未确认，未另建记录。,出版社摘要明确数值,Progress in Organic Coatings原始论文,Durable flame retardant and dip-resistant coating of polyester fabrics by plasma surface treatment and UV-curing,2022.0,10.1016/j.porgcoat.2022.107066,https://www.sciencedirect.com/science/article/abs/pii/S0300944022003630,真实PET织物，城市家具/交通用途直接相关,摘要未明确最终残余对应温度，残余温度栏留空。,是,2026-09-06
359,CTG0360,C-真实NYCO城市/防护织物,multilayer semipermeable NYCO,NY - air,,,棉/锦纶,多层织物,NYCO + TPU/TA/MOF/electrospun functional layers,,NY,消防/应急/化生防护/城市高风险作业,air,70.0,10,50.0,800.0,,,,,348.0,433.0,,,800.0,0.5,,原文Table 4给出DTG峰和R800,原文Table 4,ACS Applied Engineering Materials原始论文,Multilayer Semipermeable Fabrics with Electrospun Nanofiber Membranes for Chem-Bio Protection and Flame Retardancy,2026.0,10.1021/acsaenm.6c00308,https://pubs.acs.org/doi/10.1021/acsaenm.6c00308,真实NYCO多层防护；S4重要辅助,多层结构不等于单层88/12 NYCO。,是,2026-09-06
360,CTG0361,C-真实NYCO城市/防护织物,multilayer semipermeable NYCO,NY - N2,,,棉/锦纶,多层织物,NYCO + TPU/TA/MOF/electrospun functional layers,,NY,消防/应急/化生防护/城市高风险作业,N2,70.0,10,50.0,800.0,,,,,371.0,430.0,,,800.0,13.0,,原文Table 4给出DTG峰和R800,原文Table 4,ACS Applied Engineering Materials原始论文,Multilayer Semipermeable Fabrics with Electrospun Nanofiber Membranes for Chem-Bio Protection and Flame Retardancy,2026.0,10.1021/acsaenm.6c00308,https://pubs.acs.org/doi/10.1021/acsaenm.6c00308,真实NYCO多层防护；S4重要辅助,多层结构不等于单层88/12 NYCO。,是,2026-09-06
361,CTG0362,C-真实NYCO城市/防护织物,multilayer semipermeable NYCO,NY-TPU - air,,,棉/锦纶,多层织物,NYCO + TPU/TA/MOF/electrospun functional layers,,NY-TPU,消防/应急/化生防护/城市高风险作业,air,70.0,10,50.0,800.0,,,,,363.0,429.0,,,800.0,0.4,,原文Table 4给出DTG峰和R800,原文Table 4,ACS Applied Engineering Materials原始论文,Multilayer Semipermeable Fabrics with Electrospun Nanofiber Membranes for Chem-Bio Protection and Flame Retardancy,2026.0,10.1021/acsaenm.6c00308,https://pubs.acs.org/doi/10.1021/acsaenm.6c00308,真实NYCO多层防护；S4重要辅助,多层结构不等于单层88/12 NYCO。,是,2026-09-06
362,CTG0363,C-真实NYCO城市/防护织物,multilayer semipermeable NYCO,NY-TPU - N2,,,棉/锦纶,多层织物,NYCO + TPU/TA/MOF/electrospun functional layers,,NY-TPU,消防/应急/化生防护/城市高风险作业,N2,70.0,10,50.0,800.0,,,,,375.0,425.0,,,800.0,12.9,,原文Table 4给出DTG峰和R800,原文Table 4,ACS Applied Engineering Materials原始论文,Multilayer Semipermeable Fabrics with Electrospun Nanofiber Membranes for Chem-Bio Protection and Flame Retardancy,2026.0,10.1021/acsaenm.6c00308,https://pubs.acs.org/doi/10.1021/acsaenm.6c00308,真实NYCO多层防护；S4重要辅助,多层结构不等于单层88/12 NYCO。,是,2026-09-06
363,CTG0364,C-真实NYCO城市/防护织物,multilayer semipermeable NYCO,NY-TPU-TA - air,,,棉/锦纶,多层织物,NYCO + TPU/TA/MOF/electrospun functional layers,,NY-TPU-TA,消防/应急/化生防护/城市高风险作业,air,70.0,10,50.0,800.0,,,,,341.0,437.0,,,800.0,0.5,,原文Table 4给出DTG峰和R800,原文Table 4,ACS Applied Engineering Materials原始论文,Multilayer Semipermeable Fabrics with Electrospun Nanofiber Membranes for Chem-Bio Protection and Flame Retardancy,2026.0,10.1021/acsaenm.6c00308,https://pubs.acs.org/doi/10.1021/acsaenm.6c00308,真实NYCO多层防护；S4重要辅助,多层结构不等于单层88/12 NYCO。,是,2026-09-06
364,CTG0365,C-真实NYCO城市/防护织物,multilayer semipermeable NYCO,NY-TPU-TA - N2,,,棉/锦纶,多层织物,NYCO + TPU/TA/MOF/electrospun functional layers,,NY-TPU-TA,消防/应急/化生防护/城市高风险作业,N2,70.0,10,50.0,800.0,,,,,373.0,432.0,,,800.0,13.3,,原文Table 4给出DTG峰和R800,原文Table 4,ACS Applied Engineering Materials原始论文,Multilayer Semipermeable Fabrics with Electrospun Nanofiber Membranes for Chem-Bio Protection and Flame Retardancy,2026.0,10.1021/acsaenm.6c00308,https://pubs.acs.org/doi/10.1021/acsaenm.6c00308,真实NYCO多层防护；S4重要辅助,多层结构不等于单层88/12 NYCO。,是,2026-09-06
365,CTG0366,C-真实NYCO城市/防护织物,multilayer semipermeable NYCO,NY-TPU-TA-MOF - air,,,棉/锦纶,多层织物,NYCO + TPU/TA/MOF/electrospun functional layers,,NY-TPU-TA-MOF,消防/应急/化生防护/城市高风险作业,air,70.0,10,50.0,800.0,,,,,347.0,429.0,,,800.0,0.8,,原文Table 4给出DTG峰和R800,原文Table 4,ACS Applied Engineering Materials原始论文,Multilayer Semipermeable Fabrics with Electrospun Nanofiber Membranes for Chem-Bio Protection and Flame Retardancy,2026.0,10.1021/acsaenm.6c00308,https://pubs.acs.org/doi/10.1021/acsaenm.6c00308,真实NYCO多层防护；S4重要辅助,多层结构不等于单层88/12 NYCO。,是,2026-09-06
366,CTG0367,C-真实NYCO城市/防护织物,multilayer semipermeable NYCO,NY-TPU-TA-MOF - N2,,,棉/锦纶,多层织物,NYCO + TPU/TA/MOF/electrospun functional layers,,NY-TPU-TA-MOF,消防/应急/化生防护/城市高风险作业,N2,70.0,10,50.0,800.0,,,,,374.0,428.0,,,800.0,13.5,,原文Table 4给出DTG峰和R800,原文Table 4,ACS Applied Engineering Materials原始论文,Multilayer Semipermeable Fabrics with Electrospun Nanofiber Membranes for Chem-Bio Protection and Flame Retardancy,2026.0,10.1021/acsaenm.6c00308,https://pubs.acs.org/doi/10.1021/acsaenm.6c00308,真实NYCO多层防护；S4重要辅助,多层结构不等于单层88/12 NYCO。,是,2026-09-06
367,CTG0368,C-真实NYCO城市/防护织物,multilayer semipermeable NYCO,PNY-TPU-TA-MOF - air,,,棉/锦纶,多层织物,NYCO + TPU/TA/MOF/electrospun functional layers,,PNY-TPU-TA-MOF,消防/应急/化生防护/城市高风险作业,air,70.0,10,50.0,800.0,,,,,248.0,346.0,,,800.0,6.0,,原文Table 4给出DTG峰和R800；另有高温峰约577°C、710°C,原文Table 4,ACS Applied Engineering Materials原始论文,Multilayer Semipermeable Fabrics with Electrospun Nanofiber Membranes for Chem-Bio Protection and Flame Retardancy,2026.0,10.1021/acsaenm.6c00308,https://pubs.acs.org/doi/10.1021/acsaenm.6c00308,真实NYCO多层防护；S4重要辅助,多层结构不等于单层88/12 NYCO。,是,2026-09-06
368,CTG0369,C-真实NYCO城市/防护织物,multilayer semipermeable NYCO,PNY-TPU-TA-MOF - N2,,,棉/锦纶,多层织物,NYCO + TPU/TA/MOF/electrospun functional layers,,PNY-TPU-TA-MOF,消防/应急/化生防护/城市高风险作业,N2,70.0,10,50.0,800.0,,,,,248.0,346.0,,,800.0,29.5,,原文Table 4给出DTG峰和R800,原文Table 4,ACS Applied Engineering Materials原始论文,Multilayer Semipermeable Fabrics with Electrospun Nanofiber Membranes for Chem-Bio Protection and Flame Retardancy,2026.0,10.1021/acsaenm.6c00308,https://pubs.acs.org/doi/10.1021/acsaenm.6c00308,真实NYCO多层防护；S4重要辅助,多层结构不等于单层88/12 NYCO。,是,2026-09-06
369,CTG0370,C-真实PET织物状态,biodegradation-treated PET,PET,,,聚酯,织物,polyester fabric,,untreated,实际PET老化/降解热响应辅助基线,,,,,,,,,412.3,439.6,,7.1,,,,,原文Ti=412.3°C，Tp=439.6°C，Tc=448.0°C。,原文Table 5,原始论文开放全文,"Screening, Identification, and Degradation Mechanism of Polyester Fabric-Degrading Bacteria ...",2026.0,10.3390/polym18010127,https://pmc.ncbi.nlm.nih.gov/articles/PMC12843709/,真实PET织物老化/处理状态；S2辅助,非阻燃研究，仅作现实PET热响应基线。,是,2026-09-06
370,CTG0371,C-真实PET织物状态,biodegradation-treated PET,N3+PET,,,聚酯,织物,polyester fabric,,bacterial treatment N3,实际PET老化/降解热响应辅助基线,,,,,,,,,412.2,438.9,,6.1,,,,,原文Ti=412.2°C，Tp=438.9°C，Tc=449.1°C。,原文Table 5,原始论文开放全文,"Screening, Identification, and Degradation Mechanism of Polyester Fabric-Degrading Bacteria ...",2026.0,10.3390/polym18010127,https://pmc.ncbi.nlm.nih.gov/articles/PMC12843709/,真实PET织物老化/处理状态；S2辅助,非阻燃研究，仅作现实PET热响应基线。,是,2026-09-06
371,CTG0372,C-真实PET织物状态,biodegradation-treated PET,N4+PET,,,聚酯,织物,polyester fabric,,bacterial treatment N4,实际PET老化/降解热响应辅助基线,,,,,,,,,409.6,438.1,,5.4,,,,,原文Ti=409.6°C，Tp=438.1°C，Tc=448.7°C。,原文Table 5,原始论文开放全文,"Screening, Identification, and Degradation Mechanism of Polyester Fabric-Degrading Bacteria ...",2026.0,10.3390/polym18010127,https://pmc.ncbi.nlm.nih.gov/articles/PMC12843709/,真实PET织物老化/处理状态；S2辅助,非阻燃研究，仅作现实PET热响应基线。,是,2026-09-06
372,CTG0373,C-真实PET织物状态,biodegradation-treated PET,N5+PET,,,聚酯,织物,polyester fabric,,bacterial treatment N5,实际PET老化/降解热响应辅助基线,,,,,,,,,401.2,437.2,,5.0,,,,,原文Ti=401.2°C，Tp=437.2°C，Tc=448.1°C。,原文Table 5,原始论文开放全文,"Screening, Identification, and Degradation Mechanism of Polyester Fabric-Degrading Bacteria ...",2026.0,10.3390/polym18010127,https://pmc.ncbi.nlm.nih.gov/articles/PMC12843709/,真实PET织物老化/处理状态；S2辅助,非阻燃研究，仅作现实PET热响应基线。,是,2026-09-06
373,CTG0374,C-真实PET织物状态,biodegradation-treated PET,N6+PET,,,聚酯,织物,polyester fabric,,bacterial treatment N6,实际PET老化/降解热响应辅助基线,,,,,,,,,405.2,437.4,,5.5,,,,,原文Ti=405.2°C，Tp=437.4°C，Tc=449.1°C。,原文Table 5,原始论文开放全文,"Screening, Identification, and Degradation Mechanism of Polyester Fabric-Degrading Bacteria ...",2026.0,10.3390/polym18010127,https://pmc.ncbi.nlm.nih.gov/articles/PMC12843709/,真实PET织物老化/处理状态；S2辅助,非阻燃研究，仅作现实PET热响应基线。,是,2026-09-06
374,CTG0375,C-真实PET织物状态,biodegradation-treated PET,N7+PET,,,聚酯,织物,polyester fabric,,bacterial treatment N7,实际PET老化/降解热响应辅助基线,,,,,,,,,416.6,437.2,,5.2,,,,,原文Ti=416.6°C，Tp=437.2°C，Tc=450.3°C。,原文Table 5,原始论文开放全文,"Screening, Identification, and Degradation Mechanism of Polyester Fabric-Degrading Bacteria ...",2026.0,10.3390/polym18010127,https://pmc.ncbi.nlm.nih.gov/articles/PMC12843709/,真实PET织物老化/处理状态；S2辅助,非阻燃研究，仅作现实PET热响应基线。,是,2026-09-06
375,CTG0376,C-高质量真实棉织物TG+LOI,APP-Ag gel paint,Cotton,,,棉,机织物,"woven cotton, 200 g/m²",200.0,untreated,阻燃导电防护/技术纺织辅助,N2,,10,,,,320.0,,,355.0,,1.49,%/°C,800.0,4.49,18.3,,原文TG/LOI表格,Materials Horizons原始论文,"Ethanol-induced ammonium polyphosphate–silver gel paint: breaking the trade-off between conductivity, flame retardancy and adhesion in single-layer functional coatings",2025.0,10.1039/D4MH01684J,https://pubs.rsc.org/en/content/articlehtml/2025/mh/d4mh01684j,真实200 g/m²棉；S5辅助,高性能实验涂层，不代表市售棉。,是,2026-09-06
376,CTG0377,C-高质量真实棉织物TG+LOI,APP-Ag gel paint,APP-Ag coated cotton,,,棉,机织物,"woven cotton, 200 g/m²",200.0,APP-Ag gel coating; weight gain 32.9%,阻燃导电防护/技术纺织辅助,N2,,10,,,,249.0,,,261.0,,0.68,%/°C,800.0,38.46,66.0,,原文TG/LOI表格,Materials Horizons原始论文,"Ethanol-induced ammonium polyphosphate–silver gel paint: breaking the trade-off between conductivity, flame retardancy and adhesion in single-layer functional coatings",2025.0,10.1039/D4MH01684J,https://pubs.rsc.org/en/content/articlehtml/2025/mh/d4mh01684j,真实200 g/m²棉；S5辅助,高性能实验涂层，不代表市售棉。,是,2026-09-06
377,CTG0378,C-真实PET阻燃涂层,NDFR polyester coating,AZ1,,,聚酯,织物,polyester fabric,,AZ1,PET装饰/内装/工装阻燃参照,,,,,,,403.0,430.0,,432.0,,,,750.0,1.5,,T20=410°C；T80=448°C。,原文Table 6,Egyptian Journal of Petroleum原始论文,Evaluation the flammability and thermal properties of a new flame retardant coating applied on polyester fabric,2016.0,10.1016/j.ejpe.2015.04.001,https://www.sciencedirect.com/science/article/pii/S1110062115200785,真实PET；S2辅助,未目测图中LOI。,是,2026-09-06
378,CTG0379,C-真实PET阻燃涂层,NDFR polyester coating,AZ2,,,聚酯,织物,polyester fabric,,AZ2,PET装饰/内装/工装阻燃参照,,,,,,,148.0,432.0,,440.0,,,,750.0,11.5,,T20=209°C；T80=472°C。,原文Table 6,Egyptian Journal of Petroleum原始论文,Evaluation the flammability and thermal properties of a new flame retardant coating applied on polyester fabric,2016.0,10.1016/j.ejpe.2015.04.001,https://www.sciencedirect.com/science/article/pii/S1110062115200785,真实PET；S2辅助,未目测图中LOI。,是,2026-09-06
379,CTG0380,C-真实PET阻燃涂层,NDFR polyester coating,AZ3,,,聚酯,织物,polyester fabric,,AZ3,PET装饰/内装/工装阻燃参照,,,,,,,403.0,435.0,,432.0,,,,750.0,8.3,,T20=415°C；T80=468°C。,原文Table 6,Egyptian Journal of Petroleum原始论文,Evaluation the flammability and thermal properties of a new flame retardant coating applied on polyester fabric,2016.0,10.1016/j.ejpe.2015.04.001,https://www.sciencedirect.com/science/article/pii/S1110062115200785,真实PET；S2辅助,未目测图中LOI。,是,2026-09-06
380,CTG0381,C-真实PET阻燃涂层,NDFR polyester coating,AZ10,,,聚酯,织物,polyester fabric,,AZ10,PET装饰/内装/工装阻燃参照,,,,,,,148.0,430.0,,445.0,,,,750.0,13.5,,T20=209°C；T80=485°C。,原文Table 6,Egyptian Journal of Petroleum原始论文,Evaluation the flammability and thermal properties of a new flame retardant coating applied on polyester fabric,2016.0,10.1016/j.ejpe.2015.04.001,https://www.sciencedirect.com/science/article/pii/S1110062115200785,真实PET；S2辅助,未目测图中LOI。,是,2026-09-06
381,CTG0382,C-真实棉/PET/涤棉统一体系,phytate PVAmPA / ChiPA,CO,,,棉,织物,100% cotton,,untreated,棉/PET/涤棉公共纺织与工装统一热响应参照,N2,90.0,20,40.0,800.0,330.0,,,,391.0,,,,700.0,4.5,,,原文Table 4,Polymers原始论文,"Single-Step Phytate Flame-Retardant Coatings for Cotton, Polyester and Cotton/Polyester Blends",2026.0,10.3390/polym18070819,https://www.mdpi.com/2073-4360/18/7/819,同条件跨基材系列；S2/S3/S5均相关,LOI未从图估算。,是,2026-09-06
382,CTG0383,C-真实棉/PET/涤棉统一体系,phytate PVAmPA / ChiPA,CO_PVAmPA,,,棉,织物,100% cotton,,CO_PVAmPA,棉/PET/涤棉公共纺织与工装统一热响应参照,N2,90.0,20,40.0,800.0,320.0,,,,280.0,356.0,,,700.0,18.2,,,原文Table 4,Polymers原始论文,"Single-Step Phytate Flame-Retardant Coatings for Cotton, Polyester and Cotton/Polyester Blends",2026.0,10.3390/polym18070819,https://www.mdpi.com/2073-4360/18/7/819,同条件跨基材系列；S2/S3/S5均相关,LOI未从图估算。,是,2026-09-06
383,CTG0384,C-真实棉/PET/涤棉统一体系,phytate PVAmPA / ChiPA,CO_ChiPA,,,棉,织物,100% cotton,,CO_ChiPA,棉/PET/涤棉公共纺织与工装统一热响应参照,N2,90.0,20,40.0,800.0,291.0,,,,241.0,351.0,,,700.0,15.2,,,原文Table 4,Polymers原始论文,"Single-Step Phytate Flame-Retardant Coatings for Cotton, Polyester and Cotton/Polyester Blends",2026.0,10.3390/polym18070819,https://www.mdpi.com/2073-4360/18/7/819,同条件跨基材系列；S2/S3/S5均相关,LOI未从图估算。,是,2026-09-06
384,CTG0385,C-真实棉/PET/涤棉统一体系,phytate PVAmPA / ChiPA,CO/PET,,,棉/聚酯,织物,cotton/PET blend,,CO/PET,棉/PET/涤棉公共纺织与工装统一热响应参照,N2,90.0,20,40.0,800.0,341.0,,,,386.0,455.0,,,700.0,11.3,,,原文Table 4,Polymers原始论文,"Single-Step Phytate Flame-Retardant Coatings for Cotton, Polyester and Cotton/Polyester Blends",2026.0,10.3390/polym18070819,https://www.mdpi.com/2073-4360/18/7/819,同条件跨基材系列；S2/S3/S5均相关,LOI未从图估算。,是,2026-09-06
385,CTG0386,C-真实棉/PET/涤棉统一体系,phytate PVAmPA / ChiPA,CO/PET_PVAmPA,,,棉/聚酯,织物,cotton/PET blend,,CO/PET_PVAmPA,棉/PET/涤棉公共纺织与工装统一热响应参照,N2,90.0,20,40.0,800.0,321.0,,,,316.0,353.0,,,700.0,20.4,,,原文Table 4,Polymers原始论文,"Single-Step Ph
