Repository: PolyFT/textile-tga-database

# Textile TGA Database

Research database for textile thermal-response / thermogravimetric data, with LOI as a principal fire-performance label.

## Historical imported workbook snapshot (2026-09-21)

- Literature TG records: 209
- Commercial / branded / city-use textile TG records: 430
- Unified scatter-ready rows: 639
- Rows with LOI: 242
- Rows with both Tmax1 and LOI: 122
- Rows with both residue and LOI: 98

Snapshot source: `纺织品文献基准数据_持续扩展_430条TG_20260921.xlsx`.

## Data organization

`data/literature_tg.csv`  
Original literature TG record layer.

`data/commercial_tg.csv`  
Commercial/branded/city-use textile TG layer.

`data/scatter_ready.csv`  
Normalized analysis table for paper figures. Literature and commercial records are kept distinguishable by `dataset_type`.

`data/candidate_pool.csv` and `data/priority_download.csv`  
Discovery / extraction queue. These are not treated as confirmed numerical observations until verified.

Other CSVs preserve sample, source, product, LOI, procurement and source-index layers from the workbook.

## Figure policy

The paper-facing analysis should use scatter plots rather than treating every row as directly comparable. Always stratify or filter by:
- atmosphere,
- heating rate,
- material category / form,
- literature vs commercial source,
- evidence / numerical usability.

Recommended first analyses:
1. `Tmax1_C` vs `LOI_pct`
2. `residue_pct` vs `LOI_pct`, with residue temperature controlled
3. `Tonset_C` vs `LOI_pct`
4. Within-category / within-condition subsets rather than pooled correlations

Do not pool N2 and air measurements without explicit labeling or stratification.

## Update rule

CSV is the source of truth. Each new batch should:
1. add/verify sources,
2. append sample-state rows,
3. append TG/LOI observations,
4. run the evidence-gated rebuild for candidates, quarantine and strict master,
5. commit with a batch-specific message.

PDFs are not stored here unless redistribution is clearly permitted; use DOI/URL and source-location fields for provenance.

## Collection progress — 2026-09-21

Baseline normalized snapshot: 639 TG observations.

Incoming verified staging now extends through **B20260921-205**, for **205 additional observations**. These are a mixture of:
- exact TGA–LOI paired observations,
- TG-only observations retained when LOI is absent or not reliably measurable,
- condition-partial observations whose numerical TGA/LOI values are explicit but one TGA condition field is missing,
- commercial / application-relevant textile records kept distinct from laboratory-only systems.

Recent high-value additions include commercial furnishing fabrics, mattress ticking with commercial flame retardants, automotive-interior PET, PA6,6 technical textiles, wool, silk, lyocell, PAN, polypropylene nonwoven, and multiple PET/cotton blend constructions.

Paper-facing scatter plots should use only rows with exact sample-state matching between TGA and LOI, then stratify by atmosphere, heating rate, material class and evidence level. TG-only rows remain useful for the thermal-response landscape but are not used as TGA–LOI correlation points.

Additional candidate queues contain PA6/PA66/PET/viscose/lyocell/cuprammonium/Nylon56 sources that remain outside the main paired layer until TGA conditions and exact sample-state mapping are resolved.

## TG–LOI processing and evidence review

Discovery is configured hourly at minute 17 UTC and processing at `*/10` UTC.
GitHub scheduling can be delayed; configured cadence is not a throughput guarantee.

Data flow:

1. OpenAlex and open-source discovery write `data/automation/candidate_extractions.csv`
2. Extraction and the Grade-B condition pass retain numeric matches and source evidence in `data/automation/auto_extracted.csv`, `review_queue.csv`, and `b_review_resolved.csv`
3. Original `data/scatter_ready.csv` and `data/incoming/verified*.csv` remain source records. A `verified` filename is not itself scientific verification
4. Validation writes all numeric pairing candidates to `data/tg_loi_candidates.csv`; known form conflicts, unresolved aliases, and conflicting duplicate values also appear in `data/automation/pairing_quarantine.csv`
5. Only individually evidence-reviewed exact observations enter `data/tg_loi_master.csv` as Grade A

### Source import safeguards

The validator recognizes only the exact existing single-sheet export wrapper, validates the expected column schema, and records wrapper/alias recovery in the JSON report. The original source files are unchanged. Width-invalid records are retained verbatim in `data/automation/source_import_quarantine.csv` and excluded from numeric analysis; unknown wrappers and invalid schemas fail the rebuild. Recovered historical rows are not new literature discoveries and are not automatically Grade A.

File: index.html
城市纺织材料 TG–LOI 数据表

城市纺织材料 TG–LOI 数据表

每行是一条 TG 测试记录，同一样品的不同测试条件保留多行。数值按原文报告；空白表示没有可采用的数据。点击“详情”查看配方、制备、完整限制及证据位置。

T5、T10、Tonset 与 Tmax 不互换；残余质量可能包含无机组分，不能一概当作纯炭。不同形态、洗涤或老化状态不可混用。仓库与完整证据

全部材料全部气氛每页 50 条每页 100 条每页 200 条清除筛选

上一页下一页
